Repository: chentl/biopackaging

# Biopackaging Materials Research

Machine learning framework for predicting and optimizing biopackaging material properties using ensemble neural networks.

## Overview

PyTorch-based pipeline for biopackaging materials research:
- **Multi-property prediction**: Grade, optical, tensile, and fire resistance properties
- **Composition optimization**: Generate and optimize material recipes using Monte Carlo/Bayesian methods
- **Design boundary analysis**: Analyze feasible design spaces
- **Model interpretability**: SHAP analysis and clustering sensitivity
- **Uncertainty quantification**: Ensemble predictions with confidence estimates

## Features

- **Ensemble Neural Networks**: 5 models with shared encoder and task-specific heads
- **Properties Predicted**:
  - Grade: Detachability, Flatness Uniformity, Feasibility
  - Optical: Visible/IR/UV transmission
  - Tensile: Strength, Strain, Modulus, Specific Energy Density
  - Fire Resistance
- **Composition Tools**: Random/uniform composition generators with feasibility filtering
- **Analysis**: Design boundaries, SHAP interpretability, clustering sensitivity, data augmentation

## Project Structure

```
biopackaging/
├── matal/                          # Main package
│   ├── ann_model/                  # Neural network models (builder, trainer, config, metrics)
│   ├── utils/                      # Utilities (cache, log, array operations)
│   ├── recipe.py                   # Composition generation and optimization
│   └── settings.py                 # Project settings
├── model/v3hp/                     # Trained ensemble models (5 models, LZ4 compressed)
│   ├── pt_db.v3hp.2HNP/           # Model weights, parameters, training history
│   ├── pt_db.v3hp.CPUT/
│   ├── pt_db.v3hp.PFFZ/
│   ├── pt_db.v3hp.RE5C/
│   └── pt_db.v3hp.VPLV/
├── data/                           # Dataset files
├── models.py                       # Model prediction interface
├── cluster_sensitivity_analysis.ipynb  # DBSCAN clustering sensitivity
├── data_augmentation.ipynb         # Data augmentation techniques
├── design_boundary*.ipynb          # Design space exploration (3 notebooks)
└── shap.ipynb                      # SHAP interpretability
```

## Material Components (23 Total)

**Structural** (5): LAP (Laponite), MMT (Montmorillonite), CMC, CNF, SLK (Silk)  
**Biopolymers** (10): AGR, ALG, CAR, CHS, PEC, PUL, STA, GEL, GLU, ZIN  
**Additives/Plasticizers** (8): GLY, FFA, LAC, LEV, PHA, SRB, SUA, XYL

## Quick Start

### Predict Properties
```python
from models import gen_pred_df
import numpy as np

composition = np.random.random((1, 23))
composition = composition / composition.sum()
predictions = gen_pred_df(composition)  # Returns all properties + uncertainty
```

### Generate Compositions
```python
from matal.recipe import generate_random_compositions

compositions = generate_random_compositions(
    materials=['LAP', 'MMT', 'CMC', ...],  # All 23 materials
    n_comps=30,
    n_sources_per_comp=5,
    random_state=42
)
```

### Optimize Compositions
```python
from matal.recipe import UniformCompositionGenerator
from models import MODELS

optimizer = UniformCompositionGenerator(
    materials=materials,
    n_comps=20,
    n_iters=100000,
    perf_model=MODELS['pt_db.v3hp.RE5C'],
    random_state=42
)
optimal_comps = optimizer.optimize()
```

### Train Models
```bash
python -m matal.ann_model.main --data_name mydata --epochs 100 --lr 1e-5 --device cuda
```

## Model Architecture

**Ensemble**: 5 independent models (RE5C, VPLV, PFFZ, CPUT, 2HNP)

- **Encoder**: 23D input → 12 hidden layers (ELU) → 8D latent space
- **Task Heads** (4 layers each):
  - Grade → 3 outputs (Detachability, Flatness, Feasibility)
  - Optical → 3 outputs (Vis/IR/UV transmission)
  - Tensile → 4 outputs (Strength, Strain, Modulus, SED)
  - Fire → 1 output (Fire Resistance)
- **Prediction**: Mean across 5 models; Uncertainty = standard deviation

## Model Files

Each model directory (`model/v3hp/pt_db.v3hp.*/`) contains:
- `*.model.pt.lz4`: PyTorch model weights (LZ4 compressed)
- `*.opt.pt.lz4`: Optimizer state (LZ4 compressed)
- `*.param.json`: Model hyperparameters and training configuration
- `*.param.pk`: Pickled parameters
- `*.hist.csv`: Training history (loss, metrics per epoch)

**Loading models**:
```python
from matal.ann_model.loader import load_model
model = load_model('pt_db.v3hp.RE5C')
```

## Analysis Notebooks

- **`cluster_sensitivity_analysis.ipynb`**: DBSCAN clustering sensitivity analysis across eps/min_samples parameter grids. Evaluates cluster stability using ARI, NMI, silhouette scores with uncertainty filtering.
- **`data_augmentation.ipynb`**: Synthetic data generation techniques for training data expansion
- **`design_boundary*.ipynb`** (3 notebooks): Design space exploration, model-based boundaries, variance analysis

File: data/dataset.csv (part 1 of 7)
SampleID,LAP,MMT,CMC,CNF,SLK,AGR,ALG,CAR,CHS,PEC,PUL,STA,GEL,GLU,ZIN,GLY,FFA,LAC,LEV,PHA,SRB,SUA,XYL,Feasibility,TransVis,TensileStrength,TensileSED,FireRR
aTH-0101,0.0,0.0,0.0,0.1545,0.0,0.0,0.0,0.0,0.0,0.0,0.3975,0.0,0.0,0.0,0.1775,0.2705,0.0,0.0,0.0,0.0,0.0,0.0,0.0,False,,,,
aTH-0102,0.0,0.0,0.0,0.3124,0.0,0.0,0.0,0.0,0.0,0.0,0.4061,0.0,0.0,0.0,0.0,0.0,0.0,0.0,0.2815,0.0,0.0,0.0,0.0,True,,,,
aTH-0103,0.0,0.0,0.0,0.0,0.0,0.0,0.0,0.0,0.13,0.0,0.0,0.0,0.036,0.0,0.177,0.346,0.0,0.0,0.0,0.311,0.0,0.0,0.0,False,,,,
aTH-0104,0.0,0.0,0.0,0.0,0.226,0.0,0.0,0.0,0.0,0.274,0.0,0.0,0.0,0.0,0.0,0.1085,0.0,0.0,0.2185,0.173,0.0,0.0,0.0,True,,,,
aTH-0105,0.0,0.0,0.0,0.0,0.0494,0.0,0.0,0.0,0.0558,0.0,0.0,0.0,0.0,0.0,0.2889,0.0,0.0,0.3032,0.0,0.0,0.0,0.3027,0.0,False,,,,
aTH-0106,0.0,0.0,0.0,0.0,0.0,0.4328,0.0,0.0,0.0,0.0,0.0,0.0,0.0,0.0,0.0,0.0,0.5672,0.0,0.0,0.0,0.0,0.0,0.0,False,,,,
aTH-0107,0.0,0.0959,0.2417,0.0,0.0,0.0,0.245,0.0,0.0,0.0,0.0,0.0,0.0,0.3059,0.0,0.0,0.0,0.1115,0.0,0.0,0.0,0.0,0.0,False,,,,
aTH-0108,0.0,0.0,0.0,0.0,0.034,0.0,0.3651,0.0,0.0,0.0,0.0,0.0,0.0,0.0,0.0,0.0,0.334,0.0,0.0,0.0,0.0,0.2243,0.0426,False,,,,
aTH-0109,0.3338,0.0,0.0,0.0,0.0,0.0,0.0,0.0,0.0,0.0,0.0,0.0654,0.0,0.0,0.2155,0.0,0.0,0.0,0.1114,0.0,0.2739,0.0,0.0,False,,,,
aTH-0110,0.1198,0.352,0.0,0.0,0.0,0.0,0.0,0.0,0.0,0.0,0.0,0.0,0.0,0.0,0.0,0.0,0.2049,0.0,0.0,0.0,0.0,0.3232,0.0,False,,,,
aTH-0111,0.0,0.0,0.0,0.0,0.0,0.0,0.0,0.0,0.189,0.0,0.0,0.0,0.182,0.0,0.1164,0.0,0.0,0.106,0.0,0.0,0.0,0.0,0.4066,True,,,,
aTH-0112,0.0,0.0,0.0,0.3362,0.0,0.0,0.0,0.0,0.0,0.0,0.1335,0.0,0.0,0.0599,0.0,0.0,0.0,0.34,0.0,0.0,0.1305,0.0,0.0,False,,,,
aTH-0113,0.2254,0.2248,0.0,0.0,0.0,0.0,0.0,0.2743,0.0,0.0,0.0,0.0,0.0,0.0,0.0,0.0,0.2264,0.0492,0.0,0.0,0.0,0.0,0.0,True,,,,
aTH-0114,0.0,0.0,0.0,0.0809,0.0,0.0,0.0,0.0,0.0,0.0,0.0,0.0,0.084,0.0,0.0,0.2934,0.0,0.3044,0.0,0.0,0.0,0.0,0.2374,False,,,,
aTH-0115,0.049,0.0,0.0,0.3936,0.0,0.0,0.1386,0.0,0.0,0.0,0.0,0.0,0.0,0.0,0.0,0.3693,0.0,0.0,0.0,0.0,0.0,0.0,0.0495,True,,,,
aTH-0116,0.0,0.0,0.2802,0.0,0.3584,0.189,0.0,0.0,0.0,0.0,0.0,0.0,0.0,0.0,0.0,0.0,0.11,0.0,0.0,0.0,0.0,0.0,0.0625,False,,,,
aTH-0117,0.2641,0.0,0.0,0.0,0.0,0.0,0.1581,0.0,0.0,0.0,0.0,0.0,0.1177,0.0,0.0,0.0,0.0,0.2616,0.0,0.0,0.0,0.0,0.1986,False,,,,
aTH-0118,0.0,0.0,0.2433,0.0,0.0,0.0,0.0,0.0,0.0,0.0,0.1285,0.0,0.2469,0.0,0.0,0.0,0.1929,0.0,0.0,0.0,0.0,0.1884,0.0,True,,,,
aTH-0119,0.0,0.2099,0.3147,0.093,0.0,0.0,0.0,0.0,0.0,0.0,0.0,0.0,0.0,0.0,0.0,0.0,0.2353,0.1471,0.0,0.0,0.0,0.0,0.0,True,66.7,5.297,0.008,0.546
aTH-0120,0.0605,0.0,0.0,0.0,0.0,0.0,0.0,0.0,0.3837,0.0,0.0,0.0,0.053,0.0,0.0,0.2044,0.0,0.2984,0.0,0.0,0.0,0.0,0.0,True,,,,
aTH-0121,0.0,0.3204,0.0,0.0,0.218,0.0,0.0565,0.0,0.0,0.0,0.105,0.0,0.0,0.0,0.0,0.0,0.0,0.3001,0.0,0.0,0.0,0.0,0.0,True,,,,
aTH-0122,0.0,0.1417,0.0,0.0,0.0,0.1645,0.0,0.0,0.0,0.0,0.0,0.0,0.274,0.0,0.3397,0.0,0.0,0.0,0.0,0.0,0.0,0.08,0.0,False,,,,
aTH-0124,0.1693,0.0,0.0,0.0,0.0,0.0,0.0,0.1546,0.0,0.0,0.0,0.0,0.0,0.5515,0.0496,0.0,0.0,0.0,0.0,0.0,0.0,0.075,0.0,False,,,,
aTH-0125,0.3981,0.0,0.0,0.0,0.3237,0.0,0.0,0.0,0.0,0.0,0.0704,0.0,0.0,0.0,0.0,0.05,0.0,0.0,0.0,0.0,0.0,0.0,0.1578,False,,,,
aTH-0126,0.0,0.0,0.0,0.0,0.0,0.0787,0.0,0.0,0.2571,0.0,0.0,0.0,0.3717,0.0,0.0,0.2647,0.0,0.0,0.0,0.0279,0.0,0.0,0.0,True,76.17,1.825,0.546,0.076
aTH-0127,0.3164,0.0,0.0,0.3762,0.0,0.0,0.0,0.0,0.0,0.0,0.113,0.0,0.0,0.0,0.0,0.1944,0.0,0.0,0.0,0.0,0.0,0.0,0.0,True,,,,
aTH-0128,0.0,0.0,0.0,0.2459,0.0,0.0,0.038,0.0,0.0,0.0,0.4669,0.0,0.2342,0.0,0.015,0.0,0.0,0.0,0.0,0.0,0.0,0.0,0.0,True,64.97,32.8,0.215,
aTH-0129,0.0,0.2651,0.0,0.2055,0.0,0.0,0.0,0.2206,0.0,0.0,0.0,0.0,0.1193,0.0,0.0,0.0,0.1895,0.0,0.0,0.0,0.0,0.0,0.0,True,,,,
aTH-0130,0.0,0.0,0.0,0.2278,0.2344,0.1957,0.0,0.0,0.0,0.0,0.0,0.0,0.0,0.0,0.1406,0.0,0.0,0.0,0.2014,0.0,0.0,0.0,0.0,True,,,,
aTH-0132,0.0,0.0,0.0,0.328,0.0,0.0,0.0,0.2981,0.0,0.0,0.1445,0.0,0.0,0.0,0.2295,0.0,0.0,0.0,0.0,0.0,0.0,0.0,0.0,False,,,,
aTH-0133,0.0379,0.0,0.0,0.4196,0.0,0.0673,0.0,0.0,0.0,0.0,0.0,0.0,0.0,0.0,0.0,0.0,0.0,0.015,0.0,0.0,0.0,0.0,0.4603,True,68.5,10.353,0.152,
aTH-0134,0.0493,0.0,0.0,0.0,0.0,0.0,0.0,0.555,0.0,0.0,0.0493,0.0,0.0,0.0,0.0,0.3464,0.0,0.0,0.0,0.0,0.0,0.0,0.0,True,,,,
aTH-0135,0.0,0.0,0.0,0.0,0.0,0.0,0.0,0.4431,0.0,0.0,0.0815,0.0,0.0,0.0,0.2704,0.205,0.0,0.0,0.0,0.0,0.0,0.0,0.0,False,,,,
aTH-0136,0.1381,0.0,0.0,0.0,0.0,0.0,0.0,0.0,0.0,0.0,0.1941,0.0,0.0,0.0,0.0,0.0,0.1941,0.2301,0.2436,0.0,0.0,0.0,0.0,False,,,,
aTH-0137,0.0,0.0,0.0,0.2665,0.0,0.2468,0.1435,0.0,0.0,0.0,0.2315,0.0,0.0,0.0,0.1117,0.0,0.0,0.0,0.0,0.0,0.0,0.0,0.0,True,,,,
aTH-0138,0.5125,0.0,0.0,0.0,0.0,0.0,0.0,0.0509,0.0,0.0,0.4365,0.0,0.0,0.0,0.0,0.0,0.0,0.0,0.0,0.0,0.0,0.0,0.0,False,,,,
aTH-0139,0.0,0.0,0.0,0.2582,0.1564,0.3367,0.2239,0.0,0.0248,0.0,0.0,0.0,0.0,0.0,0.0,0.0,0.0,0.0,0.0,0.0,0.0,0.0,0.0,False,,,,
aTH-0140,0.0,0.0,0.0,0.0,0.0,0.0255,0.0,0.3009,0.3928,0.0,0.0,0.0,0.0,0.0,0.0,0.2808,0.0,0.0,0.0,0.0,0.0,0.0,0.0,True,,,,
aTH-0141,0.0,0.0,0.0,0.0,0.2072,0.239,0.0,0.0,0.0,0.0,0.2175,0.0,0.0,0.0,0.0834,0.2529,0.0,0.0,0.0,0.0,0.0,0.0,0.0,True,56.13,2.593,0.238,
aTH-0142,0.0,0.0,0.0,0.085,0.0,0.0,0.0,0.2927,0.0,0.0,0.0,0.0,0.0,0.0,0.0,0.0,0.3024,0.0,0.0,0.0,0.0,0.2429,0.077,False,,,,
aTH-0143,0.0,0.0,0.0,0.0,0.0,0.2073,0.0,0.0,0.0,0.0,0.0,0.0,0.1457,0.132,0.0,0.0,0.0,0.0,0.2615,0.2535,0.0,0.0,0.0,False,,,,
aTH-0144,0.0,0.1713,0.0,0.0,0.0,0.0,0.0,0.0,0.0,0.0,0.132,0.0,0.0,0.0,0.0,0.2576,0.1935,0.0,0.0,0.2456,0.0,0.0,0.0,False,,,,
aTH-0145,0.0,0.0,0.0249,0.0,0.0,0.0,0.0,0.0,0.0,0.0,0.0,0.0,0.1469,0.1586,0.0,0.2074,0.4622,0.0,0.0,0.0,0.0,0.0,0.0,False,,,,
aTH-0146,0.0,0.2456,0.0,0.3207,0.0,0.0,0.0,0.0,0.0,0.0,0.0,0.0,0.0,0.0,0.049,0.232,0.0,0.0,0.0,0.0,0.0,0.1527,0.0,True,,,,
aTH-0147,0.4066,0.0,0.0,0.0,0.0,0.0,0.0,0.0,0.0,0.0,0.0,0.0,0.0,0.0,0.263,0.0492,0.0,0.0,0.0,0.0,0.0,0.0,0.2812,False,,,,
aTH-0148,0.0,0.0,0.0,0.0,0.0,0.0,0.0,0.0,0.1852,0.0,0.0,0.0,0.0,0.0,0.0,0.0,0.0,0.3278,0.0,0.0,0.0,0.1476,0.3394,False,,,,
aTH-0149,0.0,0.2318,0.0,0.0,0.0,0.0,0.0,0.2932,0.0,0.0,0.0,0.0,0.0,0.0,0.1936,0.0,0.2814,0.0,0.0,0.0,0.0,0.0,0.0,False,,,,
aTH-0150,0.068,0.0,0.0,0.0,0.0,0.0,0.0,0.0,0.6641,0.0,0.0,0.0,0.1428,0.0,0.0,0.0,0.0,0.0,0.0219,0.0,0.0,0.1033,0.0,True,79.17,31.947,2.411,0.194
aTH-0151,0.0186,0.0,0.0,0.3314,0.0,0.0,0.0,0.0,0.0,0.0,0.0,0.0,0.3614,0.0,0.2604,0.0,0.0,0.0283,0.0,0.0,0.0,0.0,0.0,False,,,,
aTH-0152,0.3171,0.0,0.0,0.3839,0.0,0.0,0.0,0.0,0.0,0.0,0.0,0.0,0.0,0.0,0.0,0.2466,0.0,0.0,0.0,0.0,0.0,0.0,0.0525,False,,,,
aTH-0153,0.0,0.0,0.015,0.0,0.0,0.0,0.0,0.0,0.2851,0.0,0.0,0.0,0.4027,0.0,0.0,0.0689,0.0,0.0,0.0,0.0,0.0,0.0,0.2284,True,80.53,1.07,0.473,0.0
aTH-0154,0.0,0.1118,0.0,0.0,0.0,0.0,0.0,0.2528,0.0,0.0,0.0,0.0,0.261,0.0,0.0,0.0,0.11,0.0,0.2645,0.0,0.0,0.0,0.0,False,,,,
aTH-0155,0.0,0.0,0.0,0.0,0.0,0.0,0.0,0.0,0.1412,0.0,0.0601,0.0,0.0,0.0,0.7194,0.0,0.0,0.0793,0.0,0.0,0.0,0.0,0.0,False,,,,
aTH-0156,0.4613,0.0854,0.0,0.0,0.0,0.0,0.0,0.0,0.0,0.0,0.0,0.0,0.0,0.0,0.1439,0.1339,0.0,0.0,0.0,0.0,0.0,0.1754,0.0,False,,,,
aTH-0157,0.0,0.0,0.0,0.0451,0.0,0.0,0.0,0.3135,0.0,0.0,0.0,0.0,0.0,0.0,0.0,0.128,0.0,0.3469,0.0,0.0,0.0,0.0,0.1665,False,,,,
aTH-0158,0.3367,0.0,0.0,0.0,0.0,0.0,0.0,0.0,0.0,0.0,0.0,0.0,0.0,0.0498,0.0,0.3486,0.0,0.0,0.0,0.0,0.0,0.2649,0.0,False,,,,
aTH-0159,0.0,0.2088,0.3382,0.2238,0.0983,0.0,0.0,0.0,0.0,0.0,0.0,0.0,0.131,0.0,0.0,0.0,0.0,0.0,0.0,0.0,0.0,0.0,0.0,True,76.9,114.66,1.607,0.013
aTH-0160,0.0,0.0,0.0,0.1618,0.0,0.0,0.0,0.0267,0.0,0.0,0.0,0.0,0.0,0.0,0.3513,0.0,0.3333,0.0,0.1269,0.0,0.0,0.0,0.0,False,,,,
aTH-0201,0.2811,0.0,0.0,0.2792,0.0,0.0,0.0,0.0,0.0,0.0,0.101,0.0,0.0,0.0,0.0,0.3386,0.0,0.0,0.0,0.0,0.0,0.0,0.0,True,,,,
aTH-0202,0.0,0.0,0.0,0.0,0.221,0.1778,0.0,0.1872,0.0,0.227,0.0,0.0,0.0,0.0,0.0,0.0,0.0,0.0,0.0,0.187,0.0,0.0,0.0,False,,,,
aTH-0203,0.0,0.3781,0.0,0.0,0.0,0.0,0.0,0.0422,0.0216,0.4085,0.0,0.0,0.0,0.0,0.0,0.0,0.0,0.0,0.0,0.0,0.0,0.0,0.1496,False,,,,
aTH-0204,0.0,0.0,0.0,0.4002,0.1916,0.0,0.0,0.0,0.0,0.0,0.0,0.0,0.0,0.1206,0.079,0.2086,0.0,0.0,0.0,0.0,0.0,0.0,0.0,False,,,,
aTH-0205,0.174,0.0,0.0,0.0,0.2075,0.0,0.0,0.0,0.0,0.0,0.157,0.0,0.2784,0.0,0.0,0.0,0.0,0.0,0.0,0.183,0.0,0.0,0.0,False,,,,
aTH-0206,0.0503,0.0,0.0,0.0,0.0,0.0,0.0,0.0,0.0,0.0,0.0,0.0,0.0,0.4138,0.0,0.0774,0.029,0.0,0.0,0.0,0.0,0.4295,0.0,False,,,,
aTH-0207,0.0,0.0,0.0,0.1955,0.0,0.0,0.0,0.0669,0.0,0.0,0.0,0.0,0.0,0.0,0.0,0.0,0.2135,0.0,0.216,0.0,0.0,0.0,0.308,True,,,,
aTH-0208,0.0498,0.0,0.0,0.5537,0.0,0.0,0.0,0.0,0.0,0.0,0.0,0.0,0.0,0.0,0.216,0.1806,0.0,0.0,0.0,0.0,0.0,0.0,0.0,False,,,,
aTH-0209,0.0,0.1697,0.1885,0.1087,0.0,0.0,0.0,0.0,0.0,0.0,0.284,0.0,0.249,0.0,0.0,0.0,0.0,0.0,0.0,0.0,0.0,0.0,0.0,True,,,,
aTH-0210,0.0,0.1179,0.3535,0.2425,0.0,0.0,0.0,0.0,0.0,0.0,0.0,0.0,0.0,0.0,0.0,0.0,0.0,0.0,0.1097,0.0,0.0,0.1764,0.0,True,72.23,30.467,1.618,
aTH-0211,0.3569,0.0,0.0,0.0,0.0624,0.2846,0.0,0.0,0.0,0.0,0.0,0.0,0.0,0.0,0.0,0.0,0.0,0.0,0.0,0.0,0.0,0.2961,0.0,False,,,,
aTH-0212,0.0664,0.0,0.0,0.0,0.0,0.0,0.0,0.0,0.581,0.0,0.0,0.0,0.0317,0.0,0.0,0.0,0.0,0.0,0.0487,0.0,0.0,0.0,0.2721,True,73.83,30.677,1.14,0.228
aTH-0213,0.0485,0.0,0.4814,0.0,0.0,0.0,0.0,0.0,0.0,0.0,0.2789,0.0,0.0,0.0,0.0,0.0,0.0485,0.1426,0.0,0.0,0.0,0.0,0.0,True,,,,
aTH-0214,0.0,0.0,0.0,0.2238,0.0,0.0,0.0,0.333,0.0,0.0,0.0,0.0,0.1293,0.0,0.0,0.0,0.0,0.0,0.0,0.0,0.0,0.2209,0.093,True,,,,
aTH-0215,0.0,0.0,0.0,0.0,0.074,0.1473,0.0,0.0,0.3354,0.0,0.0,0.0,0.0,0.3071,0.0,0.0,0.0,0.0,0.0,0.0,0.0,0.0,0.1361,True,,,,
aTH-0216,0.1219,0.0,0.1674,0.0,0.0,0.0,0.2509,0.0,0.0,0.0,0.2159,0.0,0.0,0.0,0.0,0.0,0.0,0.0,0.0,0.2439,0.0,0.0,0.0,False,,,,
aTH-0217,0.0,0.0,0.0,0.0,0.0,0.0,0.0,0.0,0.0,0.0,0.0,0.0,0.0,0.3205,0.1626,0.0,0.0,0.2449,0.0,0.0,0.088,0.0,0.1839,False,,,,
aTH-0218,0.0,0.1206,0.0,0.0,0.0,0.0,0.2375,0.1813,0.0,0.0,0.0,0.0,0.0,0.0,0.0,0.0,0.2405,0.22,0.0,0.0,0.0,0.0,0.0,True,,,,
aTH-0219,0.0,0.185,0.0515,0.0,0.0,0.0,0.0,0.1328,0.0,0.0,0.0,0.0,0.0,0.0,0.0967,0.0,0.0,0.534,0.0,0.0,0.0,0.0,0.0,False,,,,
aTH-0220,0.0,0.0871,0.2325,0.0,0.0,0.0,0.2995,0.0,0.0,0.0,0.0,0.0,0.067,0.0,0.0,0.0,0.314,0.0,0.0,0.0,0.0,0.0,0.0,True,,,,
aTH-0221,0.0,0.0,0.0,0.0,0.0,0.0,0.0,0.0,0.2768,0.2501,0.2346,0.0,0.0,0.0,0.0,0.0,0.157,0.0,0.0815,0.0,0.0,0.0,0.0,False,,,,
aTH-0222,0.015,0.0,0.0,0.0,0.0,0.0,0.0,0.0,0.0,0.0,0.1743,0.0,0.4051,0.0,0.0,0.0,0.0,0.0,0.0,0.3426,0.0,0.0,0.063,False,,,,
aTH-0223,0.0,0.0,0.0,0.0,0.0,0.2358,0.2341,0.0,0.0,0.0,0.0,0.0,0.0,0.0,0.1904,0.0,0.1966,0.0,0.0,0.0,0.0,0.1431,0.0,False,,,,
aTH-0224,0.0,0.1441,0.2719,0.3854,0.0,0.0,0.0,0.0,0.0,0.0981,0.0,0.0,0.1005,0.0,0.0,0.0,0.0,0.0,0.0,0.0,0.0,0.0,0.0,True,72.8,22.19,0.055,0.201
aTH-0225,0.062,0.0,0.0,0.1455,0.0,0.0,0.0,0.0,0.0,0.0,0.089,0.0,0.0,0.0,0.0,0.0,0.0,0.0,0.0,0.0,0.0,0.0,0.7035,False,,,,
aTH-0226,0.0,0.0,0.015,0.3178,0.0,0.0,0.0,0.361,0.0,0.0,0.0,0.0,0.0,0.015,0.0,0.0,0.0,0.0,0.0,0.0,0.0,0.0,0.2911,True,37.87,38.357,0.52,
aTH-0227,0.0,0.0,0.0,0.2012,0.0,0.1131,0.3221,0.0,0.0,0.0,0.0,0.0,0.0,0.0,0.0,0.0,0.0,0.0,0.0,0.3635,0.0,0.0,0.0,False,,,,
aTH-0228,0.0,0.0,0.0,0.0,0.0,0.0,0.0,0.0267,0.3947,0.0,0.0,0.0,0.0,0.3342,0.0,0.0,0.0,0.2445,0.0,0.0,0.0,0.0,0.0,True,,,,
aTH-0229,0.0,0.0,0.2708,0.2964,0.0,0.0,0.0904,0.0,0.0,0.0,0.0,0.0,0.0,0.0,0.0,0.3054,0.0,0.037,0.0,0.0,0.0,0.0,0.0,True,79.1,22.17,9.244,0.004
aTH-0230,0.0,0.0,0.0,0.0,0.3325,0.0,0.0965,0.0,0.0,0.0,0.0,0.0,0.132,0.0,0.0,0.0,0.1435,0.0,0.2955,0.0,0.0,0.0,0.0,False,,,,
aTH-0231,0.0,0.0,0.0,0.0,0.0,0.0,0.0,0.0,0.5159,0.0809,0.0,0.0,0.1619,0.0,0.0,0.0,0.0,0.0,0.043,0.0,0.0,0.0,0.1983,True,80.33,15.585,3.385,0.005
aTH-0232,0.3359,0.0,0.0,0.2727,0.0,0.0,0.0,0.0,0.0,0.0,0.0,0.0,0.0,0.0721,0.0,0.0,0.0,0.049,0.0,0.2702,0.0,0.0,0.0,False,,,,
aTH-0233,0.3137,0.0,0.0,0.0,0.0,0.0,0.0,0.2708,0.0,0.0,0.0,0.0,0.1808,0.0,0.0,0.1641,0.0,0.0,0.0,0.0705,0.0,0.0,0.0,False,,,,
aTH-0234,0.0,0.0,0.3639,0.1909,0.0,0.0,0.0,0.1883,0.0,0.0,0.0,0.0,0.0,0.0,0.1164,0.1404,0.0,0.0,0.0,0.0,0.0,0.0,0.0,True,45.07,34.923,3.071,0.003
aTH-0235,0.0,0.3866,0.3083,0.1576,0.0,0.0709,0.0,0.0766,0.0,0.0,0.0,0.0,0.0,0.0,0.0,0.0,0.0,0.0,0.0,0.0,0.0,0.0,0.0,True,62.4,61.467,0.604,0.826
aTH-0236,0.1937,0.0,0.0,0.0,0.0,0.0,0.0,0.0,0.0,0.0,0.0,0.0,0.3529,0.0,0.0,0.0,0.1187,0.0,0.0,0.0,0.0,0.0,0.3347,False,,,,
aTH-0237,0.0,0.0,0.0,0.0,0.0,0.0,0.0,0.0,0.4849,0.0,0.0,0.0,0.17,0.0,0.0,0.0,0.0681,0.0859,0.0,0.0,0.0,0.0,0.1911,True,79.2,19.645,2.734,0.005
aTH-0238,0.0,0.5346,0.0,0.1568,0.0,0.0,0.2182,0.0557,0.0,0.0,0.0,0.0,0.0,0.0346,0.0,0.0,0.0,0.0,0.0,0.0,0.0,0.0,0.0,True,,,,
aTH-0239,0.0,0.0,0.0,0.0,0.0,0.0,0.0,0.0,0.0,0.0,0.0,0.0,0.4243,0.0,0.0,0.1723,0.0,0.3203,0.0831,0.0,0.0,0.0,0.0,False,,,,
aTH-0240,0.0,0.0,0.0,0.0,0.169,0.2033,0.0,0.0,0.0,0.0,0.0,0.0,0.0,0.0,0.0,0.2291,0.0,0.2436,0.0,0.0,0.0,0.155,0.0,False,,,,
aTH-0241,0.168,0.0,0.0,0.0,0.0,0.0,0.0,0.0,0.0,0.0,0.1805,0.0,0.0,0.0,0.5635,0.0,0.0,0.0,0.0,0.0,0.0,0.0,0.088,False,,,,
aTH-0242,0.0,0.0,0.0,0.0,0.2445,0.2645,0.0,0.0,0.133,0.0,0.1455,0.0,0.2124,0.0,0.0,0.0,0.0,0.0,0.0,0.0,0.0,0.0,0.0,False,,,,
aTH-0243,0.0,0.1784,0.0,0.0,0.0,0.0,0.0,0.1186,0.0244,0.0,0.3733,0.0,0.0,0.0,0.0,0.0,0.0,0.3054,0.0,0.0,0.0,0.0,0.0,True,63.6,6.595,0.011,0.936
aTH-0244,0.0,0.1491,0.0,0.2172,0.2823,0.0,0.0,0.0,0.0,0.0,0.0,0.0,0.0,0.0,0.0,0.0,0.3024,0.0,0.0489,0.0,0.0,0.0,0.0,False,,,,
aTH-0245,0.0,0.187,0.0,0.0,0.0,0.0,0.0,0.1664,0.0,0.0,0.0,0.0,0.143,0.0,0.0,0.0,0.0,0.0,0.0,0.0,0.2495,0.0,0.254,True,,,,
aTH-0246,0.0,0.2725,0.0,0.0,0.0,0.346,0.0,0.0,0.0,0.0,0.0,0.0,0.0,0.0,0.0,0.0,0.0,0.0,0.0,0.0,0.0,0.1642,0.2173,False,,,,
aTH-0247,0.0,0.1009,0.0,0.0,0.0,0.0,0.0,0.0263,0.0,0.0,0.0,0.0,0.0,0.0,0.1729,0.0,0.0,0.0,0.3467,0.0,0.0,0.0,0.3531,False,,,,
aTH-0248,0.0,0.0,0.0,0.0,0.0,0.0,0.191,0.0,0.0,0.0585,0.0,0.272,0.0,0.0,0.0,0.0,0.0,0.0,0.0,0.0,0.2235,0.255,0.0,False,,,,
aTH-0249,0.0,0.2909,0.3217,0.0,0.015,0.0,0.0,0.1351,0.0,0.0,0.0,0.0,0.2373,0.0,0.0,0.0,0.0,0.0,0.0,0.0,0.0,0.0,0.0,True,68.07,50.007,0.174,1.0
aTH-0250,0.0,0.0,0.0,0.1465,0.0,0.0,0.2626,0.0,0.045,0.0,0.0,0.2668,0.0,0.0,0.0,0.0,0.2791,0.0,0.0,0.0,0.0,0.0,0.0,False,,,,
aTH-0251,0.0,0.1355,0.3778,0.3255,0.0,0.0,0.015,0.0,0.0,0.0,0.1461,0.0,0.0,0.0,0.0,0.0,0.0,0.0,0.0,0.0,0.0,0.0,0.0,True,75.73,47.875,1.33,0.012
aTH-0252,0.0916,0.0,0.5199,0.0,0.0,0.0,0.0,0.204,0.0,0.0,0.0,0.0,0.0,0.0,0.0,0.0,0.1579,0.0267,0.0,0.0,0.0,0.0,0.0,True,72.13,,,
aTH-0253,0.0,0.0,0.0,0.0,0.0,0.0,0.0,0.0,0.0,0.05,0.1984,0.3449,0.1653,0.0,0.0,0.0,0.0,0.0,0.0,0.0,0.2414,0.0,0.0,True,,,,
aTH-0254,0.0,0.0,0.0,0.0,0.0,0.0,0.156,0.0,0.0,0.0,0.0,0.0,0.0,0.0,0.103,0.3275,0.193,0.0,0.2205,0.0,0.0,0.0,0.0,False,,,,
aTH-0255,0.0,0.0,0.0,0.3249,0.0,0.0,0.0,0.0,0.0,0.0,0.2803,0.0,0.0898,0.015,0.0,0.0,0.29,0.0,0.0,0.0,0.0,0.0,0.0,True,48.87,17.677,0.049,0.073
aTH-0256,0.0,0.2517,0.0,0.0,0.3239,0.0,0.0,0.0,0.0,0.0,0.0,0.0,0.0,0.0,0.1422,0.0,0.0,0.0492,0.0,0.0,0.0,0.0,0.233,True,,,,
aTH-0257,0.0,0.0,0.0,0.0,0.0,0.0,0.0,0.0,0.0,0.0,0.2838,0.0,0.0,0.0,0.0,0.0,0.0504,0.0907,0.0,0.0,0.0,0.5751,0.0,False,,,,
aTH-0258,0.211,0.0,0.0,0.1525,0.0,0.2095,0.2485,0.0,0.0,0.0,0.0,0.0,0.0,0.0,0.0,0.1785,0.0,0.0,0.0,0.0,0.0,0.0,0.0,False,,,,
aTH-0259,0.0,0.375,0.0,0.4008,0.0,0.0,0.0,0.0699,0.0,0.0,0.0,0.0,0.1543,0.0,0.0,0.0,0.0,0.0,0.0,0.0,0.0,0.0,0.0,False,,,,
aTH-0260,0.0,0.0,0.171,0.0,0.0,0.0,0.0,0.0,0.0,0.0,0.0,0.0,0.264,0.0,0.0,0.3231,0.0,0.0,0.2419,0.0,0.0,0.0,0.0,True,,,,
aTH-0301,0.0,0.1189,0.0,0.0,0.0,0.0,0.0,0.0,0.0,0.0,0.2496,0.0,0.0,0.0,0.0,0.0494,0.0,0.289,0.0,0.293,0.0,0.0,0.0,True,80.4,1.313,0.039,
aTH-0302,0.0,0.0,0.0,0.2911,0.0,0.0,0.0,0.0,0.0,0.0,0.0,0.0,0.0,0.0,0.0,0.0,0.3847,0.0,0.0493,0.0,0.0,0.0517,0.2232,False,,,,
aTH-0303,0.0,0.0,0.0,0.1054,0.059,0.0,0.0,0.0,0.0,0.0,0.0,0.224,0.241,0.0,0.0,0.0,0.0,0.3705,0.0,0.0,0.0,0.0,0.0,False,,,,
aTH-0304,0.0,0.0,0.0,0.0,0.0,0.0,0.015,0.0,0.0,0.0,0.015,0.0,0.3665,0.0,0.0,0.3444,0.0,0.2591,0.0,0.0,0.0,0.0,0.0,False,,,,
aTH-0305,0.0,0.0,0.2307,0.29,0.0,0.0,0.1674,0.0,0.0,0.0,0.0467,0.0,0.0,0.0,0.0,0.0,0.0,0.0,0.2651,0.0,0.0,0.0,0.0,True,74.57,58.08,3.816,
aTH-0306,0.0,0.0,0.0,0.0,0.6277,0.0,0.0,0.0,0.0,0.0,0.1602,0.0,0.0,0.0,0.0,0.0,0.0,0.0,0.2122,0.0,0.0,0.0,0.0,False,,,,
aTH-0307,0.0,0.0,0.0,0.0,0.2154,0.298,0.0,0.0,0.1332,0.0,0.0,0.0,0.0,0.0,0.0,0.0,0.0,0.0,0.0,0.0,0.0,0.3534,0.0,False,,,,
aTH-0308,0.0,0.3852,0.0,0.0,0.0,0.0,0.0,0.0,0.1631,0.0,0.0,0.0,0.0,0.0,0.236,0.0,0.0,0.0,0.0,0.2157,0.0,0.0,0.0,False,,,,
aTH-0309,0.0,0.1835,0.0,0.0,0.0,0.0,0.0,0.0,0.0,0.322,0.0,0.0,0.0,0.0,0.194,0.1475,0.0,0.0,0.0,0.0,0.0,0.0,0.153,True,,,,
aTH-0310,0.015,0.0,0.3286,0.3471,0.0,0.0,0.0,0.0,0.0,0.0,0.0,0.0,0.0,0.0,0.0,0.2727,0.0,0.0366,0.0,0.0,0.0,0.0,0.0,True,77.73,46.49,7.931,0.022
aTH-0311,0.0,0.3693,0.1965,0.2229,0.0,0.0,0.0729,0.0,0.0,0.0,0.0,0.0,0.0,0.0,0.0,0.0,0.0,0.0,0.0,0.1384,0.0,0.0,0.0,True,60.17,12.315,0.035,0.861
aTH-0312,0.0,0.2768,0.0,0.0305,0.0,0.5254,0.0,0.0,0.0,0.0,0.0,0.0,0.0,0.1185,0.0,0.0,0.0,0.0,0.0489,0.0,0.0,0.0,0.0,True,,,,
aTH-0313,0.0,0.0,0.139,0.0,0.0,0.0,0.0,0.12,0.0,0.0,0.2155,0.0,0.2756,0.0,0.0,0.0,0.0,0.0,0.0,0.0,0.25,0.0,0.0,True,,,,
aTH-0314,0.0,0.0,0.3134,0.0,0.252,0.0,0.054,0.0,0.0,0.0,0.0495,0.0,0.0,0.0,0.0,0.0,0.0,0.0,0.0,0.0,0.3312,0.0,0.0,True,,,,
aTH-0315,0.0,0.0642,0.2353,0.0,0.0,0.0,0.0,0.3886,0.0,0.0,0.0,0.0,0.183,0.0,0.0,0.0,0.0,0.0,0.0,0.0,0.129,0.0,0.0,True,,,,
aTH-0316,0.0,0.3202,0.0,0.0,0.0,0.0248,0.0,0.3577,0.0,0.0,0.0,0.0,0.2222,0.0751,0.0,0.0,0.0,0.0,0.0,0.0,0.0,0.0,0.0,False,,,,
aTH-0317,0.0,0.0,0.0,0.0,0.0,0.1201,0.0,0.0,0.2877,0.0,0.2969,0.0,0.0,0.0,0.0,0.0,0.0,0.0,0.0,0.0,0.0,0.0,0.2953,True,,,,
aTH-0318,0.0,0.0,0.0,0.0327,0.0,0.0,0.0,0.4002,0.1591,0.0,0.0,0.0,0.3908,0.0,0.0,0.0,0.0,0.0,0.0,0.0,0.0,0.0,0.0171,True,45.8,5.61,0.017,
aTH-0319,0.0,0.0,0.0,0.0,0.0,0.0,0.0,0.0,0.5307,0.0,0.0,0.0,0.0,0.0,0.0719,0.0,0.3974,0.0,0.0,0.0,0.0,0.0,0.0,False,,,,
aTH-0320,0.0,0.0,0.0,0.137,0.0,0.0,0.106,0.0,0.0,0.0,0.0,0.0,0.0,0.0,0.0,0.209,0.0,0.178,0.0,0.37,0.0,0.0,0.0,False,,,,
aTH-0321,0.0,0.2048,0.0,0.0,0.0,0.0,0.0,0.2658,0.0,0.0,0.0498,0.0,0.0,0.0,0.0,0.0,0.0,0.0,0.2148,0.0,0.0,0.0,0.2647,True,,,,
aTH-0322,0.0,0.0,0.0,0.0,0.0,0.1058,0.2082,0.0,0.0,0.0,0.3311,0.0,0.0,0.0,0.0,0.0,0.0,0.0,0.3055,0.0493,0.0,0.0,0.0,False,,,,
aTH-0323,0.0,0.3012,0.0,0.33,0.1437,0.0,0.0,0.0,0.0,0.0,0.0,0.0,0.0,0.0,0.0,0.1396,0.0,0.0,0.0854,0.0,0.0,0.0,0.0,True,72.43,79.403,0.731,0.816
aTH-0324,0.0,0.0,0.0,0.0,0.0,0.0,0.0,0.3427,0.0,0.0,0.0,0.0,0.0,0.4029,0.0,0.2544,0.0,0.0,0.0,0.0,0.0,0.0,0.0,True,,,,
aTH-0325,0.1674,0.0,0.2204,0.0,0.1203,0.0,0.248,0.0,0.0,0.0,0.0,0.0,0.0,0.0,0.2439,0.0,0.0,0.0,0.0,0.0,0.0,0.0,0.0,False,,,,
aTH-0326,0.0,0.0,0.0,0.2438,0.0,0.0,0.0,0.0265,0.0,0.0,0.2201,0.0,0.0,0.0,0.1971,0.0,0.0,0.0,0.0,0.3125,0.0,0.0,0.0,False,,,,
aTH-0327,0.0,0.0,0.0,0.0,0.2654,0.0,0.0,0.0,0.0,0.0,0.0,0.0,0.0,0.0,0.0,0.0,0.1199,0.2199,0.0,0.2684,0.0,0.0,0.1264,False,,,,
aTH-0328,0.0,0.0,0.1913,0.1302,0.0,0.0,0.0,0.0,0.0,0.0,0.256,0.0,0.0,0.0,0.0,0.2835,0.0,0.0,0.0,0.0,0.0,0.0,0.139,False,,,,
aTH-0329,0.0,0.0,0.0,0.0,0.0,0.0,0.0989,0.0,0.0,0.0,0.0,0.0,0.0,0.0,0.0,0.0,0.5643,0.0,0.1983,0.0,0.0,0.0495,0.089,False,,,,
aTH-0330,0.0,0.0,0.0,0.0,0.0,0.0,0.2128,0.0,0.0,0.0,0.0,0.0,0.0,0.3787,0.0331,0.0,0.0,0.0,0.0,0.0,0.0,0.1548,0.2207,False,,,,
aTH-0331,0.0,0.0,0.0,0.2514,0.0,0.0,0.0,0.0,0.0,0.0,0.241,0.0,0.0,0.0,0.2345,0.0,0.0,0.0,0.0,0.0,0.0,0.0,0.273,False,,,,
aTH-0332,0.3306,0.0,0.0,0.2887,0.0,0.0402,0.0,0.0,0.2912,0.0,0.0,0.0,0.0,0.0,0.0,0.0,0.0493,0.0,0.0,0.0,0.0,0.0,0.0,False,,,,
aTH-0334,0.0,0.0,0.2616,0.0,0.0,0.0,0.0,0.0546,0.0,0.0,0.1487,0.0,0.0,0.0,0.0,0.0,0.0,0.0,0.2447,0.0,0.0,0.0,0.2904,True,72.0,9.538,1.005,0.165
aTH-0335,0.0,0.0,0.2263,0.0,0.2045,0.0,0.0,0.0,0.0,0.0,0.072,0.0,0.0,0.0,0.2977,0.0,0.1995,0.0,0.0,0.0,0.0,0.0,0.0,False,,,,
aTH-0336,0.0,0.0,0.0,0.0,0.0,0.0,0.2287,0.0,0.0,0.0,0.3438,0.0,0.0,0.0,0.0,0.1652,0.0,0.0496,0.0,0.0,0.0,0.2128,0.0,True,,,,
aTH-0337,0.0,0.0,0.0,0.0,0.0,0.1081,0.4745,0.0,0.1585,0.0,0.0,0.0,0.0,0.0,0.0,0.0,0.0,0.0,0.0,0.0,0.0,0.2588,0.0,True,,,,
aTH-0338,0.0,0.0,0.0,0.0,0.0,0.0,0.242,0.3486,0.3251,0.0,0.0844,0.0,0.0,0.0,0.0,0.0,0.0,0.0,0.0,0.0,0.0,0.0,0.0,False,,,,
aTH-0339,0.0,0.0,0.0,0.0,0.0,0.0,0.0,0.1777,0.0,0.0,0.0,0.0,0.0,0.0,0.0,0.0,0.0496,0.3148,0.0,0.0,0.0,0.0,0.458,False,,,,
aTH-0340,0.0,0.0996,0.0,0.0,0.0,0.0,0.0,0.0352,0.0,0.0,0.0,0.0,0.2899,0.0,0.0,0.0,0.3319,0.0,0.0,0.0,0.0,0.0,0.2434,False,,,,
aTH-0341,0.0656,0.0,0.0,0.0,0.0,0.0,0.0,0.0,0.0,0.0,0.0,0.0,0.0,0.4781,0.1504,0.0,0.0,0.0,0.0,0.3059,0.0,0.0,0.0,False,,,,
aTH-0342,0.425,0.0,0.0,0.0735,0.0,0.0,0.0,0.0,0.0,0.0,0.386,0.0,0.0,0.0,0.1155,0.0,0.0,0.0,0.0,0.0,0.0,0.0,0.0,False,,,,
aTH-0343,0.3791,0.0,0.0,0.0,0.0,0.2158,0.0,0.0,0.0648,0.0,0.0,0.0,0.0,0.0,0.0433,0.0,0.0,0.297,0.0,0.0,0.0,0.0,0.0,False,,,,
aTH-0344,0.0,0.0,0.3929,0.0,0.0,0.0,0.0,0.449,0.0,0.0,0.0,0.0,0.0,0.0,0.0,0.0,0.0,0.0,0.0,0.1081,0.0,0.0,0.05,False,,,,
aTH-0345,0.0,0.0,0.0,0.0,0.0,0.0,0.1064,0.1764,0.0,0.0,0.0,0.2979,0.0,0.0,0.0,0.0,0.0,0.0,0.2493,0.0,0.0,0.0,0.1699,True,,,,
aTH-0346,0.0,0.0,0.2529,0.1499,0.0,0.0,0.0,0.0,0.0,0.2494,0.0,0.0,0.0,0.0,0.0,0.0,0.051,0.2969,0.0,0.0,0.0,0.0,0.0,True,,,,
aTH-0347,0.0,0.146,0.2197,0.0,0.0,0.0,0.0,0.0,0.0,0.239,0.0,0.0,0.1653,0.0,0.0,0.0,0.0,0.23,0.0,0.0,0.0,0.0,0.0,True,,,,
aTH-0348,0.0,0.0,0.0,0.3527,0.0,0.0,0.0,0.0,0.0304,0.3486,0.0,0.0,0.0,0.0,0.0,0.0,0.0,0.0,0.0,0.0,0.1369,0.0,0.1316,True,75.1,28.037,0.338,0.037
aTH-0349,0.0,0.0,0.0,0.0,0.0,0.1597,0.0,0.2578,0.0,0.0,0.0,0.0,0.0,0.2442,0.0,0.0,0.0,0.0,0.1744,0.1639,0.0,0.0,0.0,False,,,,
aTH-0350,0.0,0.0,0.0,0.4694,0.0,0.0,0.252,0.0,0.0,0.0,0.0,0.0,0.0,0.0,0.0458,0.0,0.0,0.0,0.0,0.0,0.0,0.2328,0.0,True,,,,
aTH-0351,0.0267,0.0,0.3964,0.0,0.0,0.0,0.0,0.0,0.0,0.0,0.0,0.0,0.0,0.145,0.0,0.0,0.0,0.0,0.0459,0.0,0.386,0.0,0.0,True,78.03,3.52,0.7,0.032
aTH-0352,0.0,0.0,0.0,0.1354,0.0,0.0,0.0,0.3155,0.0,0.0,0.059,0.0,0.0,0.0,0.0,0.0,0.0,0.2545,0.0,0.0,0.0,0.2355,0.0,True,,,,
aTH-0353,0.0,0.0,0.0,0.0,0.0,0.0,0.0,0.0,0.0,0.0,0.0,0.0,0.0,0.0,0.3384,0.2325,0.0,0.0,0.0,0.0,0.0,0.0,0.4291,False,,,,
aTH-0354,0.0,0.0,0.0,0.0,0.0,0.0,0.0,0.056,0.2719,0.0,0.0,0.0,0.0,0.2318,0.0,0.0,0.0,0.0,0.2044,0.2359,0.0,0.0,0.0,False,,,,
aTH-0355,0.0,0.0,0.0,0.2785,0.0,0.0,0.0,0.266,0.0,0.0,0.0,0.0,0.1972,0.0,0.0,0.0,0.0785,0.0,0.1799,0.0,0.0,0.0,0.0,True,,,,
aTH-0356,0.0,0.0,0.0,0.0,0.0,0.0,0.0929,0.4962,0.0,0.0,0.0,0.0,0.0,0.0,0.0,0.0,0.2956,0.0,0.0,0.1153,0.0,0.0,0.0,True,,,,
aTH-0357,0.0,0.0,0.2316,0.0988,0.0,0.0,0.0,0.0,0.0,0.0,0.0,0.0,0.0,0.0,0.3276,0.0,0.3084,0.0,0.0,0.0,0.0,0.0,0.0336,True,55.03,35.377,1.04,
aTH-0358,0.089,0.0,0.0,0.0,0.0,0.0,0.0,0.0,0.0,0.0,0.0,0.0,0.0,0.0,0.3643,0.4168,0.0,0.0,0.0,0.0,0.0,0.0,0.1299,False,,,,
aTH-0359,0.0,0.0,0.0,0.3006,0.0,0.0,0.0,0.0607,0.0,0.0,0.219,0.0,0.0,0.0,0.0,0.0,0.0,0.0,0.0,0.0,0.0,0.246,0.1737,True,56.1,20.95,0.228,
aTH-0360,0.1485,0.0,0.0,0.0,0.0,0.0,0.0,0.0,0.0,0.0,0.0,0.0,0.3648,0.0,0.125,0.0,0.0,0.1946,0.1671,0.0,0.0,0.0,0.0,True,,,,
aTH-0401,0.0,0.0,0.0,0.0,0.0,0.0,0.0,0.0,0.7917,0.0,0.0,0.0,0.0202,0.0,0.1257,0.0364,0.0,0.0,0.0,0.026,0.0,0.0,0.0,True,66.7,31.185,5.043,0.258
aTH-0402,0.0,0.3377,0.0,0.0,0.0502,0.0,0.0,0.0,0.2722,0.0,0.0,0.0,0.3399,0.0,0.0,0.0,0.0,0.0,0.0,0.0,0.0,0.0,0.0,False,,,,
aTH-0403,0.2249,0.0,0.0,0.0,0.0,0.2899,0.0,0.0,0.0,0.0,0.3828,0.0,0.0,0.0504,0.0,0.0,0.0,0.0,0.0,0.0,0.0,0.052,0.0,False,,,,
aTH-0404,0.0,0.0,0.1798,0.0,0.0,0.025,0.0,0.0,0.2297,0.0,0.0,0.0,0.0,0.0,0.0,0.5655,0.0,0.0,0.0,0.0,0.0,0.0,0.0,False,,,,
aTH-0405,0.0,0.0,0.1588,0.2249,0.0,0.0,0.3405,0.0,0.0,0.0,0.0,0.0,0.0,0.0,0.0,0.0,0.0,0.0,0.0,0.0,0.0,0.1204,0.1553,True,64.1,60.497,1.015,0.168
aTH-0406,0.0,0.0,0.0,0.0,0.0,0.0,0.0,0.0,0.0,0.1875,0.0665,0.2522,0.0,0.0,0.2473,0.0,0.2465,0.0,0.0,0.0,0.0,0.0,0.0,False,,,,
aTH-0408,0.0,0.0,0.0,0.0,0.0,0.1005,0.0,0.0,0.0,0.0,0.3244,0.0,0.0,0.1867,0.0,0.0,0.0,0.0,0.0,0.1705,0.0,0.218,0.0,False,,,,
aTH-0410,0.198,0.0,0.0,0.0,0.0,0.1922,0.0,0.0,0.0,0.0,0.0,0.0,0.0,0.0,0.1313,0.0,0.0,0.2285,0.0,0.0,0.0,0.25,0.0,False,,,,
aTH-0411,0.0,0.0953,0.4109,0.2281,0.0,0.0,0.0,0.0,0.0,0.0,0.1249,0.0,0.1408,0.0,0.0,0.0,0.0,0.0,0.0,0.0,0.0,0.0,0.0,True,73.57,74.137,3.389,0.113
aTH-0412,0.0,0.1403,0.252,0.0,0.0,0.0,0.0,0.0845,0.2325,0.0,0.2905,0.0,0.0,0.0,0.0,0.0,0.0,0.0,0.0,0.0,0.0,0.0,0.0,False,,,,
aTH-0413,0.0,0.0,0.0,0.0,0.0,0.0,0.2216,0.0,0.0,0.0,0.0,0.113,0.2481,0.0,0.0797,0.3376,0.0,0.0,0.0,0.0,0.0,0.0,0.0,True,,,,
aTH-0414,0.0,0.0,0.0,0.0,0.0,0.0,0.0,0.4102,0.0,0.0,0.0,0.2184,0.0,0.2699,0.0518,0.0,0.0,0.0498,0.0,0.0,0.0,0.0,0.0,True,,,,
aTH-0415,0.0,0.0855,0.0,0.0,0.0,0.0,0.0,0.0,0.0,0.0,0.0,0.0,0.0,0.0,0.0,0.1146,0.3157,0.0,0.3177,0.1666,0.0,0.0,0.0,False,,,,
aTH-0416,0.0,0.0,0.0,0.0,0.0,0.1175,0.0,0.0,0.531,0.0,0.0,0.0,0.1252,0.0361,0.0,0.0,0.0,0.0,0.0,0.0,0.0,0.0,0.1901,False,,,,
aTH-0417,0.2704,0.26,0.0,0.0,0.0,0.0,0.0,0.0,0.0,0.0,0.0,0.0,0.0,0.0,0.0,0.0,0.2448,0.2248,0.0,0.0,0.0,0.0,0.0,True,,,,
aTH-0418,0.0,0.0,0.0,0.1155,0.0,0.0,0.0,0.2243,0.0,0.0,0.251,0.0,0.2097,0.0,0.0,0.0,0.0,0.0,0.0,0.0,0.0,0.1995,0.0,True,,,,
aTH-0419,0.0,0.0,0.0,0.0,0.0,0.0,0.1086,0.1414,0.0,0.0,0.0,0.0,0.0,0.1688,0.3161,0.0,0.0,0.0,0.0,0.2651,0.0,0.0,0.0,False,,,,
aTH-0420,0.1254,0.2746,0.0,0.0,0.0,0.0,0.0,0.3596,0.0,0.0,0.0,0.0,0.0,0.0,0.0,0.1684,0.072,0.0,0.0,0.0,0.0,0.0,0.0,True,,,,
aTH-0421,0.4107,0.0,0.0,0.3341,0.0,0.0,0.0,0.0,0.0,0.0,0.0,0.0,0.0,0.0,0.0498,0.2053,0.0,0.0,0.0,0.0,0.0,0.0,0.0,False,,,,
aTH-0422,0.0,0.0,0.0,0.0,0.0,0.0,0.0,0.212,0.0,0.0,0.3192,0.0,0.0,0.0,0.0,0.0,0.0,0.0931,0.0,0.2012,0.0,0.1746,0.0,True,47.0,,,
aTH-0423,0.0,0.0,0.0,0.0308,0.0,0.0,0.0,0.0,0.0,0.0,0.4216,0.0,0.0,0.0,0.3163,0.2313,0.0,0.0,0.0,0.0,0.0,0.0,0.0,False,,,,
aTH-0424,0.0,0.1489,0.0,0.0,0.0,0.0,0.0,0.1938,0.0,0.0,0.0,0.0,0.1693,0.0,0.0,0.0,0.0,0.199,0.0,0.0,0.0,0.289,0.0,True,,,,
aTH-0425,0.0,0.0,0.0,0.1319,0.0,0.0,0.0,0.0,0.0,0.0,0.0,0.262,0.0,0.0,0.0,0.0,0.234,0.0,0.2905,0.0,0.0,0.0815,0.0,False,,,,
aTH-0427,0.0725,0.0,0.0,0.0,0.0,0.0,0.0,0.0,0.0407,0.0,0.2794,0.0,0.0,0.0,0.0,0.0,0.3459,0.2614,0.0,0.0,0.0,0.0,0.0,False,,,,
aTH-0428,0.0,0.0,0.0,0.0,0.0,0.0,0.0,0.2206,0.0,0.3721,0.0,0.0524,0.0,0.2638,0.0,0.0,0.091,0.0,0.0,0.0,0.0,0.0,0.0,False,,,,
aTH-0430,0.0,0.0,0.0,0.0,0.0,0.0,0.0,0.0,0.2612,0.0,0.0,0.0,0.3754,0.1365,0.0,0.203,0.0,0.0,0.0,0.0,0.0,0.0,0.0239,True,75.4,7.985,3.047,0.0
aTH-0431,0.1295,0.0,0.0,0.0,0.0,0.3173,0.0,0.2397,0.0,0.0,0.0,0.0,0.0,0.0,0.0855,0.0,0.0,0.0,0.0,0.0,0.228,0.0,0.0,True,,,,
aTH-0432,0.0,0.1436,0.0,0.0,0.0,0.0,0.0,0.0,0.0,0.3677,0.0,0.0419,0.0,0.0,0.0,0.0,0.0529,0.3939,0.0,0.0,0.0,0.0,0.0,True,80.5,27.03,0.469,0.868
aTH-0433,0.0,0.0,0.0,0.0,0.0,0.0,0.0,0.0,0.0,0.0,0.0,0.0,0.172,0.0,0.197,0.0,0.279,0.0,0.0,0.0,0.0,0.272,0.08,False,,,,
aTH-0434,0.0,0.0,0.0,0.1155,0.0,0.0,0.0,0.0,0.0,0.0,0.0,0.0,0.2077,0.0,0.0,0.102,0.4121,0.1626,0.0,0.0,0.0,0.0,0.0,False,,,,
aTH-0435,0.0,0.0434,0.2192,0.0,0.0,0.0,0.0,0.0,0.0,0.0,0.0,0.0,0.0,0.0,0.0945,0.0,0.3274,0.0,0.3154,0.0,0.0,0.0,0.0,False,,,,
aTH-0436,0.0,0.0,0.0,0.0,0.0,0.0,0.2438,0.0,0.5613,0.0,0.0,0.0,0.0,0.0,0.0,0.0,0.1948,0.0,0.0,0.0,0.0,0.0,0.0,True,,,,
aTH-0437,0.0,0.0,0.0,0.1625,0.0,0.0,0.0,0.0,0.2182,0.0,0.0,0.0,0.0,0.0,0.2289,0.0,0.069,0.0,0.0,0.0,0.0,0.0,0.3214,False,,,,
aTH-0438,0.132,0.0,0.0,0.2338,0.0,0.0,0.0,0.0,0.1897,0.0,0.0,0.0,0.0,0.0,0.0,0.0,0.28,0.0,0.0,0.0,0.0,0.0,0.1645,False,,,,
aTH-0439,0.0,0.0,0.2643,0.0,0.0,0.2961,0.0,0.0,0.0248,0.0,0.0,0.0,0.0,0.0,0.1304,0.2844,0.0,0.0,0.0,0.0,0.0,0.0,0.0,False,,,,
aTH-0440,0.049,0.0,0.2658,0.2682,0.0,0.0,0.2308,0.0,0.1862,0.0,0.0,0.0,0.0,0.0,0.0,0.0,0.0,0.0,0.0,0.0,0.0,0.0,0.0,False,,,,
aTH-0441,0.0,0.1449,0.3061,0.0,0.0,0.0,0.1471,0.296,0.0,0.0,0.0,0.0,0.1059,0.0,0.0,0.0,0.0,0.0,0.0,0.0,0.0,0.0,0.0,True,67.5,61.69,2.281,0.192
aTH-0442,0.0,0.0,0.0,0.0,0.0,0.0,0.0,0.0,0.0,0.0,0.2648,0.0,0.0,0.0,0.0,0.2046,0.2957,0.0,0.2349,0.0,0.0,0.0,0.0,False,,,,
aTH-0443,0.0207,0.0,0.4467,0.4526,0.0,0.0,0.0,0.015,0.0,0.0,0.0,0.0,0.0,0.0,0.0,0.0,0.0,0.065,0.0,0.0,0.0,0.0,0.0,True,72.9,10.997,0.012,0.039
aTH-0444,0.0,0.0,0.0,0.0,0.0,0.3152,0.139,0.2683,0.0,0.0,0.062,0.0,0.0,0.0,0.0,0.0,0.0,0.0,0.2155,0.0,0.0,0.0,0.0,False,,,,
aTH-0445,0.0,0.0,0.0,0.3795,0.0,0.0,0.2366,0.0,0.1023,0.2081,0.0,0.0,0.0,0.0,0.0735,0.0,0.0,0.0,0.0,0.0,0.0,0.0,0.0,False,,,,
aTH-0446,0.0,0.1634,0.0,0.1617,0.0,0.0,0.2972,0.0,0.0,0.0,0.0,0.0,0.0,0.0,0.0,0.0,0.2126,0.0,0.1651,0.0,0.0,0.0,0.0,True,54.13,31.65,0.656,0.674
aTH-0447,0.0,0.0,0.042,0.0,0.0,0.0,0.2491,0.263,0.0,0.0,0.0,0.0,0.3144,0.0,0.0,0.1315,0.0,0.0,0.0,0.0,0.0,0.0,0.0,True,,,,
aTH-0448,0.1044,0.0,0.0,0.0,0.0,0.0,0.0,0.0,0.0,0.0,0.0,0.0,0.0,0.0,0.0,0.0,0.3913,0.2174,0.0,0.0,0.0,0.2869,0.0,False,,,,
aTH-0449,0.0,0.0535,0.0,0.0,0.0,0.2332,0.0,0.0,0.0,0.0,0.0,0.0,0.0,0.0,0.0,0.2619,0.0675,0.0,0.3839,0.0,0.0,0.0,0.0,False,,,,
aTH-0450,0.0,0.0656,0.3725,0.3403,0.0,0.0,0.0,0.0,0.0,0.0,0.0,0.0,0.1504,0.0,0.0,0.0711,0.0,0.0,0.0,0.0,0.0,0.0,0.0,True,76.13,103.9,1.401,0.071
aTH-0451,0.2685,0.3195,0.0305,0.0,0.0,0.0,0.0,0.0,0.0,0.0,0.0,0.0,0.0944,0.0,0.0,0.0,0.2871,0.0,0.0,0.0,0.0,0.0,0.0,False,,,,
aTH-0452,0.0,0.0,0.0,0.0243,0.0,0.0,0.0,0.0,0.0292,0.0,0.0,0.0,0.3759,0.0,0.4166,0.0,0.0,0.154,0.0,0.0,0.0,0.0,0.0,True,51.37,9.25,0.055,
aTH-0453,0.0,0.0,0.2785,0.1974,0.0,0.2353,0.0,0.0,0.0,0.0,0.0,0.0,0.0,0.0,0.0,0.0,0.0,0.0,0.0,0.0,0.0,0.2888,0.0,True,,,,
aTH-0454,0.0,0.3722,0.0,0.0,0.0,0.0925,0.0,0.0,0.0,0.3356,0.0,0.1655,0.0,0.0,0.0,0.0,0.0,0.0,0.0341,0.0,0.0,0.0,0.0,True,78.6,32.855,0.105,0.929
aTH-0455,0.0,0.0,0.0,0.1351,0.0,0.0298,0.0,0.0,0.3249,0.2896,0.0,0.0,0.0,0.0,0.0,0.0,0.0,0.0,0.0,0.2206,0.0,0.0,0.0,False,,,,
aTH-0456,0.2115,0.0,0.0,0.127,0.0,0.0,0.2615,0.0,0.0,0.0,0.0,0.0,0.0,0.0,0.052,0.0,0.0,0.0,0.0,0.0,0.348,0.0,0.0,True,,,,
aTH-0457,0.0,0.277,0.0,0.0,0.0,0.0,0.0,0.4009,0.0,0.0,0.0,0.0,0.0337,0.0,0.0,0.0,0.0,0.0,0.0,0.0,0.0,0.2885,0.0,True,,,,
aTH-0458,0.0,0.0,0.0,0.0,0.0498,0.0709,0.1623,0.0,0.0,0.0,0.4093,0.0,0.0,0.0,0.0,0.0,0.0,0.0,0.3077,0.0,0.0,0.0,0.0,False,,,,
aTH-0460,0.0,0.3561,0.0,0.0,0.0,0.0,0.0,0.0,0.0,0.0,0.2565,0.0,0.0,0.0,0.0,0.0,0.0,0.0875,0.0,0.0645,0.0,0.2355,0.0,True,,,,
aTH-0501,0.0,0.0796,0.385,0.2777,0.0,0.0,0.0,0.0,0.0,0.0,0.0,0.0,0.1231,0.0,0.0,0.0,0.1346,0.0,0.0,0.0,0.0,0.0,0.0,True,75.87,64.793,1.549,0.054
aTH-0502,0.0,0.0,0.0,0.3067,0.0,0.0258,0.0,0.0,0.0,0.0,0.0,0.0,0.0,0.0,0.0,0.0,0.264,0.0,0.146,0.0,0.0,0.2575,0.0,False,,,,
aTH-0503,0.0,0.0,0.5721,0.0587,0.0,0.0,0.0,0.0,0.2811,0.0,0.0,0.0,0.0,0.0,0.0329,0.0,0.0,0.0,0.0552,0.0,0.0,0.0,0.0,False,,,,
aTH-0504,0.226,0.0881,0.0,0.0,0.0,0.0,0.0,0.0264,0.0,0.0,0.0,0.0,0.4691,0.0,0.0,0.0,0.0,0.0,0.0,0.0,0.0,0.1904,0.0,True,,,,
aTH-0505,0.0,0.0,0.4727,0.3166,0.0,0.0,0.0,0.0818,0.0,0.0,0.0,0.0,0.0,0.0,0.0,0.0906,0.0,0.0,0.0,0.0,0.0,0.0383,0.0,True,76.73,,,
aTH-0506,0.0,0.2264,0.0,0.2811,0.0,0.2707,0.0,0.0,0.0,0.0,0.0,0.0477,0.0,0.0,0.0,0.0,0.0,0.0,0.1741,0.0,0.0,0.0,0.0,True,,,,
aTH-0507,0.0,0.0,0.2423,0.0,0.0,0.0,0.0,0.0,0.0,0.0,0.0,0.0,0.2813,0.0,0.0,0.0,0.0,0.0,0.1555,0.0,0.261,0.0,0.06,True,,,,
aTH-0508,0.1067,0.0,0.0,0.3077,0.0,0.0,0.0,0.0,0.0,0.0,0.2231,0.0,0.0,0.0,0.0835,0.0,0.0,0.279,0.0,0.0,0.0,0.0,0.0,True,44.3,21.07,0.073,0.515
aTH-0509,0.0,0.0,0.0,0.0,0.0,0.2964,0.0,0.1513,0.0,0.0,0.259,0.0,0.0,0.0,0.0,0.0,0.0,0.2933,0.0,0.0,0.0,0.0,0.0,True,,,,
aTH-0510,0.0,0.0,0.0,0.0,0.0,0.0818,0.0,0.0,0.6658,0.0,0.0,0.0,0.0,0.0,0.0,0.0,0.0,0.1794,0.0293,0.0437,0.0,0.0,0.0,False,,,,
aTH-0511,0.0,0.1149,0.0,0.0,0.0,0.0,0.284,0.0,0.0,0.0,0.0,0.0,0.0,0.0,0.0,0.271,0.0,0.3301,0.0,0.0,0.0,0.0,0.0,True,,,,
aTH-0512,0.2376,0.0,0.0,0.0,0.0,0.1223,0.0,0.0,0.0,0.2716,0.0,0.0834,0.0,0.0,0.0,0.0,0.0,0.2851,0.0,0.0,0.0,0.0,0.0,True,,,,
aTH-0513,0.0,0.0,0.0,0.0,0.2601,0.0,0.0,0.0,0.0,0.0,0.1052,0.0,0.0,0.1216,0.0,0.0,0.0,0.0,0.0,0.0,0.0,0.5131,0.0,False,,,,
aTH-0514,0.0,0.0,0.0,0.0,0.0,0.0,0.2814,0.0,0.1344,0.0,0.0,0.0,0.0,0.0,0.0,0.0,0.0,0.0,0.2174,0.2044,0.0,0.0,0.1624,False,,,,
aTH-0515,0.1739,0.0,0.0605,0.0,0.0,0.0,0.0,0.0,0.2084,0.0,0.2629,0.0,0.0,0.0,0.0,0.0,0.0,0.0,0.2944,0.0,0.0,0.0,0.0,False,,,,
aTH-0516,0.0,0.1931,0.2556,0.0,0.0,0.0,0.0,0.0,0.0,0.0,0.2321,0.0,0.0,0.0,0.0697,0.0,0.0,0.0,0.0,0.0,0.0,0.0,0.2496,True,,,,
aTH-0517,0.0,0.0,0.0,0.0,0.0,0.0,0.0,0.1339,0.0,0.0,0.0,0.2065,0.0,0.1993,0.1684,0.0,0.0,0.0,0.0,0.0,0.0,0.0,0.292,False,,,,
aTH-0518,0.1234,0.0,0.0,0.0,0.0,0.0,0.0,0.194,0.0,0.0,0.3058,0.0,0.0,0.0,0.0,0.0,0.0,0.0,0.0,0.0,0.0,0.0,0.3768,True,,,,
aTH-0519,0.0,0.0,0.0,0.1748,0.0,0.0,0.0481,0.2623,0.0,0.0,0.0,0.0,0.0,0.0481,0.0,0.0,0.0,0.0,0.0,0.4668,0.0,0.0,0.0,False,,,,
aTH-0520,0.0,0.2674,0.0,0.318,0.2296,0.0,0.144,0.0,0.0,0.0,0.0,0.0,0.041,0.0,0.0,0.0,0.0,0.0,0.0,0.0,0.0,0.0,0.0,True,,,,
aTH-0521,0.0,0.0,0.0,0.0,0.0,0.0,0.0,0.162,0.0,0.0,0.2488,0.0,0.0,0.0,0.0495,0.0,0.0,0.1529,0.0,0.0,0.0,0.0,0.3868,False,,,,
aTH-0522,0.0,0.0,0.0,0.0,0.0,0.0,0.183,0.0,0.0,0.0,0.117,0.0299,0.0,0.0,0.0,0.0,0.0,0.2801,0.0,0.0,0.39,0.0,0.0,True,85.83,1.485,0.246,0.003
aTH-0523,0.1635,0.0,0.0,0.4276,0.0,0.0,0.0,0.0,0.0,0.0,0.0,0.0,0.0,0.0,0.0,0.1085,0.0,0.0,0.0,0.0,0.0,0.0,0.3004,True,,,,
aTH-0524,0.2273,0.3318,0.0,0.0,0.0,0.0,0.0,0.0,0.0,0.0,0.0,0.0,0.0,0.0,0.0,0.0,0.2181,0.2227,0.0,0.0,0.0,0.0,0.0,False,,,,
aTH-0525,0.1148,0.523,0.0,0.0,0.0,0.0,0.0495,0.0,0.0,0.0,0.0,0.0,0.156,0.0,0.0,0.0,0.0,0.0,0.0,0.1568,0.0,0.0,0.0,True,,,,
aTH-0526,0.0,0.1212,0.133,0.0,0.0,0.0,0.0,0.0,0.0,0.2526,0.0,0.0,0.0,0.0,0.0,0.2421,0.0,0.2511,0.0,0.0,0.0,0.0,0.0,False,,,,
aTH-0527,0.0,0.0,0.0,0.2168,0.0,0.0,0.0,0.2248,0.0,0.0,0.2045,0.0,0.0,0.0,0.354,0.0,0.0,0.0,0.0,0.0,0.0,0.0,0.0,False,,,,
aTH-0528,0.0,0.0,0.0,0.2536,0.0,0.0,0.0,0.0,0.0,0.0,0.0,0.2966,0.0,0.0,0.1523,0.0,0.0,0.0,0.0,0.0,0.1325,0.0,0.165,True,,,,
aTH-0529,0.2903,0.0,0.0,0.1317,0.1405,0.0,0.0,0.0,0.0,0.0,0.0,0.0,0.0,0.0,0.0,0.3886,0.0489,0.0,0.0,0.0,0.0,0.0,0.0,True,,,,
aTH-0530,0.3155,0.1769,0.0,0.0,0.0,0.0,0.0,0.0,0.0,0.0,0.0488,0.0,0.0,0.2726,0.0,0.0,0.0,0.0,0.0,0.1861,0.0,0.0,0.0,False,,,,
aTH-0531,0.0,0.3356,0.0,0.0,0.0,0.0,0.0,0.0,0.0,0.0,0.0,0.0,0.0,0.0,0.4936,0.0,0.0,0.1209,0.0,0.0,0.0,0.0,0.05,True,,,,
aTH-0532,0.0,0.303,0.0,0.3513,0.0,0.0,0.0,0.0,0.0305,0.0,0.0,0.0,0.0,0.0,0.0,0.0,0.2451,0.0,0.07,0.0,0.0,0.0,0.0,True,,,,
aTH-0533,0.0,0.0,0.0387,0.0,0.0,0.0,0.0,0.0,0.0,0.3653,0.0,0.1093,0.0,0.0,0.0,0.2314,0.0,0.0,0.0,0.2554,0.0,0.0,0.0,True,,,,
aTH-0534,0.0,0.4048,0.0,0.0,0.0,0.0,0.0,0.3586,0.0,0.0,0.0,0.0,0.0,0.0,0.015,0.0,0.015,0.0,0.0,0.0,0.0,0.0,0.2066,True,62.87,24.417,0.873,0.794
aTH-0535,0.0,0.0,0.302,0.2899,0.0,0.0,0.0,0.0,0.0,0.0,0.0574,0.0,0.0,0.0,0.0,0.2617,0.0,0.0,0.0,0.0,0.0,0.0,0.089,True,79.1,,,0.0
aTH-0536,0.0,0.0,0.0,0.0,0.0,0.0,0.19,0.0,0.0,0.0,0.0,0.3491,0.0,0.0,0.0,0.0,0.2112,0.0,0.0,0.2004,0.0,0.0,0.0492,True,,,,
aTH-0537,0.2904,0.1113,0.0,0.0,0.0,0.0,0.0,0.0,0.2394,0.0,0.1065,0.0,0.0,0.0,0.0,0.0,0.0,0.0,0.0,0.2524,0.0,0.0,0.0,False,,,,
aTH-0538,0.0,0.0,0.0,0.0,0.0,0.0,0.2181,0.0,0.0,0.0,0.4484,0.0,0.0,0.2259,0.0,0.0,0.0,0.0,0.1076,0.0,0.0,0.0,0.0,False,,,,
aTH-0539,0.0642,0.0,0.0,0.2875,0.0,0.0,0.0,0.3301,0.0,0.0,0.0,0.0,0.0,0.0,0.0,0.0,0.0,0.0,0.0,0.0,0.0,0.3183,0.0,False,,,,
aTH-0540,0.1986,0.0,0.1449,0.0,0.0,0.0,0.0,0.0,0.0,0.0,0.0494,0.5449,0.0,0.0,0.0,0.0622,0.0,0.0,0.0,0.0,0.0,0.0,0.0,True,,,,
aTH-0541,0.3247,0.0,0.0,0.0968,0.0492,0.0,0.0,0.0,0.2106,0.0,0.0,0.0,0.0,0.0,0.0,0.0,0.0,0.0,0.3188,0.0,0.0,0.0,0.0,False,,,,
aTH-0542,0.3455,0.0,0.2587,0.0,0.0,0.143,0.0,0.0,0.0,0.0,0.0,0.0,0.0883,0.0,0.0,0.0,0.0,0.0,0.0,0.0,0.0,0.1645,0.0,False,,,,
aTH-0543,0.0,0.0,0.3373,0.2494,0.0,0.015,0.0,0.0,0.0,0.0,0.2139,0.0,0.0,0.0,0.0,0.0,0.0,0.0,0.1844,0.0,0.0,0.0,0.0,True,78.17,35.18,0.269,0.009
aTH-0544,0.0,0.0,0.2039,0.0,0.0,0.015,0.0,0.0,0.0,0.0,0.452,0.0,0.0,0.0,0.0,0.0,0.0,0.0351,0.0,0.0,0.0,0.0,0.294,True,72.47,15.63,0.216,
aTH-0545,0.1845,0.0,0.0,0.0,0.0,0.2406,0.2016,0.0,0.1988,0.0,0.0,0.0,0.0,0.0,0.0,0.0,0.0,0.1745,0.0,0.0,0.0,0.0,0.0,False,,,,
aTH-0546,0.0,0.0,0.2869,0.3579,0.0,0.0,0.0,0.1394,0.0,0.0,0.1853,0.0,0.0,0.0,0.0,0.0,0.0,0.0,0.0,0.0,0.0,0.0306,0.0,True,74.5,98.33,1.889,
aTH-0547,0.0,0.1978,0.0,0.0,0.0,0.2445,0.0,0.0,0.0,0.0,0.0,0.0,0.2097,0.0,0.0,0.0,0.1725,0.0,0.0,0.1755,0.0,0.0,0.0,True,,,,
aTH-0548,0.0,0.1955,0.1283,0.17,0.2425,0.0,0.0,0.2637,0.0,0.0,0.0,0.0,0.0,0.0,0.0,0.0,0.0,0.0,0.0,0.0,0.0,0.0,0.0,True,,,,
aTH-0549,0.0,0.0,0.0,0.0,0.0,0.219,0.097,0.0,0.0,0.0,0.061,0.2991,0.0,0.0,0.0,0.3239,0.0,0.0,0.0,0.0,0.0,0.0,0.0,True,,,,
aTH-0550,0.4153,0.0,0.0,0.0,0.0,0.0,0.0,0.0,0.0,0.0,0.1074,0.0,0.0,0.0,0.0,0.0,0.0,0.0,0.0,0.0,0.0,0.0,0.4773,False,,,,
aTH-0551,0.0933,0.0,0.2925,0.0,0.0,0.0,0.0,0.0,0.0,0.0,0.0,0.0,0.0,0.0,0.2539,0.0,0.0,0.0,0.0,0.3603,0.0,0.0,0.0,False,,,,
aTH-0552,0.0,0.3173,0.0,0.339,0.015,0.0,0.0,0.0,0.0,0.0,0.061,0.0,0.0,0.0,0.0,0.0,0.0,0.0,0.0,0.0,0.0,0.0,0.2677,True,57.63,34.43,0.457,
aTH-0553,0.0,0.0,0.1243,0.241,0.0,0.0,0.0,0.0,0.0,0.0,0.2406,0.0,0.0,0.0,0.0,0.0,0.0,0.0,0.0,0.0,0.0,0.2156,0.1785,True,,,,
aTH-0554,0.0,0.2059,0.0,0.0,0.0,0.0,0.0,0.0,0.0,0.0,0.0,0.0,0.1603,0.0,0.0,0.2619,0.0,0.0,0.2044,0.0,0.0,0.0,0.1674,False,,,,
aTH-0555,0.0,0.1447,0.0,0.0,0.0,0.0,0.0,0.0,0.0,0.0,0.0,0.0,0.2255,0.0,0.2956,0.2847,0.0,0.0,0.0495,0.0,0.0,0.0,0.0,False,,,,
aTH-0556,0.0,0.112,0.0,0.0,0.0,0.0,0.0,0.2127,0.0,0.0,0.0,0.0,0.0,0.0,0.1478,0.0,0.0,0.0,0.2693,0.0,0.0,0.0,0.2582,False,,,,
aTH-0557,0.0,0.2359,0.0,0.2957,0.0,0.0,0.0,0.0,0.0,0.0,0.0,0.0,0.0,0.0,0.0,0.0,0.0,0.0,0.142,0.0,0.2084,0.0,0.118,True,,,,
aTH-0558,0.3629,0.0274,0.2239,0.3365,0.0,0.0,0.0,0.0,0.0,0.0,0.0,0.0,0.0,0.0,0.0,0.0493,0.0,0.0,0.0,0.0,0.0,0.0,0.0,False,,,,
aTH-0559,0.0,0.0974,0.0643,0.0,0.0,0.0,0.0,0.0,0.0,0.0,0.0,0.0,0.0,0.4542,0.0,0.0,0.0,0.0,0.0,0.2276,0.0,0.1566,0.0,False,,,,
aTH-0560,0.0,0.0,0.0562,0.0,0.0,0.0,0.0,0.0,0.0,0.3921,0.1017,0.0649,0.0,0.0,0.3852,0.0,0.0,0.0,0.0,0.0,0.0,0.0,0.0,False,,,,
aTH-0601,0.0,0.0,0.3639,0.3309,0.0,0.0,0.0,0.0,0.0,0.0,0.0,0.0,0.1311,0.0,0.156,0.0,0.0,0.0181,0.0,0.0,0.0,0.0,0.0,True,59.23,40.58,0.696,0.023
aTH-0602,0.0,0.0,0.0,0.1918,0.0,0.0,0.1395,0.2232,0.0,0.0,0.0,0.0,0.0,0.0,0.0,0.0,0.0,0.0,0.0,0.222,0.0,0.0,0.2235,True,,,,
aTH-0603,0.0,0.0,0.0,0.0,0.0,0.0,0.0,0.0,0.0,0.0,0.4843,0.0,0.1945,0.0,0.1716,0.0,0.0,0.0,0.0,0.0,0.0,0.1496,0.0,True,,,,
aTH-0604,0.253,0.0831,0.0,0.0,0.0,0.0,0.0,0.0,0.0,0.0,0.0,0.0,0.0,0.0,0.0,0.0,0.0,0.0855,0.0,0.0,0.0,0.3554,0.223,True,,,,
aTH-0605,0.0,0.0,0.0,0.1255,0.0,0.0,0.0,0.0,0.0,0.401,0.0,0.0,0.0,0.0,0.091,0.2295,0.0,0.153,0.0,0.0,0.0,0.0,0.0,False,,,,
aTH-0606,0.1756,0.0,0.0,0.3002,0.0,0.0,0.0,0.0,0.0,0.0,0.2056,0.0,0.0,0.0,0.0,0.0,0.0,0.069,0.0,0.0,0.0,0.0,0.2496,True,,,,
aTH-0608,0.0,0.0,0.0,0.0,0.16,0.0,0.0,0.0,0.0,0.0,0.0,0.0,0.1804,0.27,0.0,0.0,0.0,0.0,0.0545,0.0,0.0,0.3351,0.0,False,,,,
aTH-0609,0.0,0.1295,0.3097,0.2924,0.0,0.0,0.0,0.0,0.0,0.0,0.0643,0.0,0.2041,0.0,0.0,0.0,0.0,0.0,0.0,0.0,0.0,0.0,0.0,True,73.67,,,0.284
aTH-0610,0.0,0.0,0.0,0.0,0.0,0.1755,0.0,0.2235,0.0,0.0,0.0,0.0,0.0,0.0675,0.0,0.0,0.301,0.0,0.0,0.0,0.0,0.0,0.2325,True,,,,
aTH-0611,0.0,0.2279,0.0,0.0,0.0,0.0,0.0,0.2796,0.0,0.0,0.0,0.0,0.4418,0.0,0.0,0.0,0.0507,0.0,0.0,0.0,0.0,0.0,0.0,True,,,,
aTH-0612,0.0,0.0,0.0,0.0,0.0,0.0,0.0,0.0,0.0,0.5018,0.0,0.028,0.1164,0.0,0.0,0.0,0.0269,0.0,0.0,0.327,0.0,0.0,0.0,False,,,,
aTH-0613,0.0,0.4966,0.0,0.0,0.0,0.0539,0.0,0.0,0.0,0.0,0.0495,0.0,0.0,0.0,0.0,0.0,0.0,0.294,0.0,0.0,0.0,0.0,0.1059,False,,,,
aTH-0614,0.0,0.0,0.4499,0.0,0.0492,0.0,0.0,0.1524,0.0,0.0,0.0,0.0,0.0,0.0,0.0,0.2758,0.0,0.0,0.0,0.0728,0.0,0.0,0.0,True,,,,
aTH-0615,0.0,0.1263,0.3725,0.2466,0.0,0.0,0.0,0.0,0.0,0.0,0.0,0.0,0.1402,0.0,0.0,0.0,0.1144,0.0,0.0,0.0,0.0,0.0,0.0,True,74.23,87.26,1.607,0.226
aTH-0616,0.4837,0.0,0.0,0.0,0.0,0.0,0.0,0.0,0.0,0.0,0.0895,0.0,0.0,0.0,0.2026,0.0,0.0,0.0,0.0,0.0,0.0,0.0,0.2241,False,,,,
aTH-0617,0.0,0.0,0.0,0.0,0.1357,0.0,0.0,0.0,0.4569,0.0,0.0,0.0966,0.1697,0.0,0.0,0.0,0.0,0.0,0.0,0.0,0.0,0.0,0.1411,True,73.67,24.203,2.599,0.011
aTH-0618,0.0,0.0,0.0,0.0,0.0,0.0,0.0,0.3844,0.0,0.0,0.0,0.0,0.0,0.0,0.0,0.1215,0.0,0.186,0.2276,0.0,0.0,0.0805,0.0,False,,,,
aTH-0619,0.0,0.0,0.2634,0.3041,0.0,0.0,0.0,0.0403,0.0764,0.0,0.0,0.0,0.0,0.0,0.0,0.3157,0.0,0.0,0.0,0.0,0.0,0.0,0.0,False,,,,
aTH-0620,0.0,0.0,0.0,0.0,0.0,0.0,0.0,0.0,0.1742,0.0,0.0,0.2606,0.0,0.0,0.0,0.2484,0.0,0.0,0.0,0.0,0.103,0.0,0.2139,False,,,,
aTH-0621,0.254,0.0,0.0,0.0,0.0,0.068,0.0,0.2864,0.0452,0.0,0.0,0.0,0.0,0.3464,0.0,0.0,0.0,0.0,0.0,0.0,0.0,0.0,0.0,False,,,,
aTH-0622,0.0,0.0,0.0,0.0,0.0,0.0,0.0,0.2379,0.0,0.087,0.0,0.0,0.331,0.2241,0.0,0.0,0.0,0.0,0.12,0.0,0.0,0.0,0.0,False,,,,
