Repository: chentl/biopackaging

# Biopackaging Materials Research

Machine learning framework for predicting and optimizing biopackaging material properties using ensemble neural networks.

## Overview

PyTorch-based pipeline for biopackaging materials research:
- **Multi-property prediction**: Grade, optical, tensile, and fire resistance properties
- **Composition optimization**: Generate and optimize material recipes using Monte Carlo/Bayesian methods
- **Design boundary analysis**: Analyze feasible design spaces
- **Model interpretability**: SHAP analysis and clustering sensitivity
- **Uncertainty quantification**: Ensemble predictions with confidence estimates

## Features

- **Ensemble Neural Networks**: 5 models with shared encoder and task-specific heads
- **Properties Predicted**:
  - Grade: Detachability, Flatness Uniformity, Feasibility
  - Optical: Visible/IR/UV transmission
  - Tensile: Strength, Strain, Modulus, Specific Energy Density
  - Fire Resistance
- **Composition Tools**: Random/uniform composition generators with feasibility filtering
- **Analysis**: Design boundaries, SHAP interpretability, clustering sensitivity, data augmentation

## Project Structure

```
biopackaging/
├── matal/                          # Main package
│   ├── ann_model/                  # Neural network models (builder, trainer, config, metrics)
│   ├── utils/                      # Utilities (cache, log, array operations)
│   ├── recipe.py                   # Composition generation and optimization
│   └── settings.py                 # Project settings
├── model/v3hp/                     # Trained ensemble models (5 models, LZ4 compressed)
│   ├── pt_db.v3hp.2HNP/           # Model weights, parameters, training history
│   ├── pt_db.v3hp.CPUT/
│   ├── pt_db.v3hp.PFFZ/
│   ├── pt_db.v3hp.RE5C/
│   └── pt_db.v3hp.VPLV/
├── data/                           # Dataset files
├── models.py                       # Model prediction interface
├── cluster_sensitivity_analysis.ipynb  # DBSCAN clustering sensitivity
├── data_augmentation.ipynb         # Data augmentation techniques
├── design_boundary*.ipynb          # Design space exploration (3 notebooks)
└── shap.ipynb                      # SHAP interpretability
```

## Material Components (23 Total)

**Structural** (5): LAP (Laponite), MMT (Montmorillonite), CMC, CNF, SLK (Silk)  
**Biopolymers** (10): AGR, ALG, CAR, CHS, PEC, PUL, STA, GEL, GLU, ZIN  
**Additives/Plasticizers** (8): GLY, FFA, LAC, LEV, PHA, SRB, SUA, XYL

## Quick Start

### Predict Properties
```python
from models import gen_pred_df
import numpy as np

composition = np.random.random((1, 23))
composition = composition / composition.sum()
predictions = gen_pred_df(composition)  # Returns all properties + uncertainty
```

### Generate Compositions
```python
from matal.recipe import generate_random_compositions

compositions = generate_random_compositions(
    materials=['LAP', 'MMT', 'CMC', ...],  # All 23 materials
    n_comps=30,
    n_sources_per_comp=5,
    random_state=42
)
```

### Optimize Compositions
```python
from matal.recipe import UniformCompositionGenerator
from models import MODELS

optimizer = UniformCompositionGenerator(
    materials=materials,
    n_comps=20,
    n_iters=100000,
    perf_model=MODELS['pt_db.v3hp.RE5C'],
    random_state=42
)
optimal_comps = optimizer.optimize()
```

### Train Models
```bash
python -m matal.ann_model.main --data_name mydata --epochs 100 --lr 1e-5 --device cuda
```

## Model Architecture

**Ensemble**: 5 independent models (RE5C, VPLV, PFFZ, CPUT, 2HNP)

- **Encoder**: 23D input → 12 hidden layers (ELU) → 8D latent space
- **Task Heads** (4 layers each):
  - Grade → 3 outputs (Detachability, Flatness, Feasibility)
  - Optical → 3 outputs (Vis/IR/UV transmission)
  - Tensile → 4 outputs (Strength, Strain, Modulus, SED)
  - Fire → 1 output (Fire Resistance)
- **Prediction**: Mean across 5 models; Uncertainty = standard deviation

## Model Files

Each model directory (`model/v3hp/pt_db.v3hp.*/`) contains:
- `*.model.pt.lz4`: PyTorch model weights (LZ4 compressed)
- `*.opt.pt.lz4`: Optimizer state (LZ4 compressed)
- `*.param.json`: Model hyperparameters and training configuration
- `*.param.pk`: Pickled parameters
- `*.hist.csv`: Training history (loss, metrics per epoch)

**Loading models**:
```python
from matal.ann_model.loader import load_model
model = load_model('pt_db.v3hp.RE5C')
```

## Analysis Notebooks

- **`cluster_sensitivity_analysis.ipynb`**: DBSCAN clustering sensitivity analysis across eps/min_samples parameter grids. Evaluates cluster stability using ARI, NMI, silhouette scores with uncertainty filtering.
- **`data_augmentation.ipynb`**: Synthetic data generation techniques for training data expansion
- **`design_boundary*.ipynb`** (3 notebooks): Design space exploration, model-based boundaries, variance analysis

File: data/ann_demo.csv (part 1 of 4)
SampleID,DataSource,BatchNum,LAP,MMT,CMC,CNF,SLK,AGR,ALG,CAR,CHS,PEC,PUL,STA,GEL,GLU,ZIN,GLY,FFA,LAC,LEV,PHA,SRB,SUA,XYL,TensileStress,TensileStress_STD,TensileStrain,TensileStrain_STD,TensileModulusLog10,TensileModulusLog10_STD,TensileToughnessMean100n90,TensileToughnessMean100n90_STD,TensileThickness,TensileThickness_STD,TransVis,TransVis_STD,TransIR,TransIR_STD,TransUV,TransUV_STD
aTS-0101,8396928,1,0.0,0.0,0.5021,0.0,0.0,0.0,0.0,0.0,0.0,0.0,0.4381,0.0,0.0,0.0297,0.0,0.015,0.0,0.0,0.0,0.0,0.0,0.0,0.0,40.35,15.229618073565296,1.3133333333333332,0.6737127643802578,3.6691743651001794,0.0316702443176711,0.3568680417435517,0.3049587988521398,43.0,4.320493798938574,79.56666666666666,0.659966329107447,80.46666666666667,0.5436502143433364,63.03333333333333,2.1139746660943897
aTS-0103,8396928,1,0.0,0.0,0.0,0.015,0.0,0.0,0.0,0.1026,0.0,0.0,0.7287,0.0,0.0,0.0,0.1387,0.0,0.0,0.0,0.0,0.0,0.0,0.0,0.0,11.9,1.091146186356347,0.7766666666666667,0.2559079695689231,3.479449444973292,0.0558927899074116,0.0285444792023723,0.0082372050654761,71.33333333333333,14.1970262926979,61.96666666666667,1.18415464455544,57.166666666666664,0.5906681715556449,30.266666666666666,3.715134213217903
aTS-0104,8396928,1,0.0,0.0225,0.0,0.0,0.0,0.0,0.015,0.0,0.3728,0.0,0.0,0.0,0.2548,0.0,0.0,0.0,0.0,0.0,0.0,0.0,0.0,0.0,0.0,18.855,3.5050000000000003,63.45,1.7800000000000011,1.5853285566667392,0.0010629338159851,5.510057321169169,1.1907162853220798,60.0,6.000000000000002,80.5,0.0816496580927679,80.96666666666667,0.3681787005729081,59.9,1.430617582258329
aTS-0105,8396928,1,0.0,0.1189,0.0,0.0,0.0,0.0,0.0,0.0,0.0,0.0,0.2496,0.0,0.0,0.0,0.0,0.0494,0.0,0.289,0.0,0.0,0.0,0.0,0.0,1.3133333333333332,1.0708667309966984,0.8500000000000001,0.3021037349432586,2.3143047207750143,0.3492833604458111,0.0137372563681971,0.0156093137730999,67.0,4.966554808583778,80.4,0.9092121131323908,81.3,0.8640987597877149,60.166666666666664,0.4027681991198181
aTS-0106,8396928,1,0.0254,0.0274,0.0,0.0,0.0,0.0,0.0,0.2355,0.0,0.0,0.0,0.0,0.0,0.0,0.0,0.0734,0.0,0.0,0.0,0.0,0.0,0.0,0.0,3.786666666666666,0.4876018412142797,2.72,0.7268195557816718,2.599359873879326,0.0967164673224903,0.0673977036222377,0.0306974184597858,30.333333333333332,5.18544972870135,79.63333333333334,0.1699673171197563,81.56666666666666,0.3771236166328257,57.23333333333333,1.575506973079528
aTS-0108,8396928,1,0.0,0.0,0.2883,0.0,0.0,0.0,0.0,0.0,0.0,0.0,0.0,0.0,0.2579,0.0,0.0368,0.0514,0.0,0.0,0.0,0.0,0.0,0.0,0.0,27.17,7.734045944178679,0.91,0.1845715759987617,3.5847184589573615,0.0124555929729388,0.137139070686323,0.0639593326226129,32.66666666666667,0.942809041582064,77.7,0.4242640687119244,77.39999999999999,0.163299316185546,50.56666666666666,0.1247219128924664
aTS-0109,8396928,1,0.034,0.0,0.0,0.5432,0.0,0.0,0.0,0.0,0.0,0.0,0.3928,0.0,0.0,0.0,0.0,0.0,0.015,0.0,0.0,0.0,0.0,0.0,0.0,31.52,8.159154367947698,0.6066666666666666,0.1517307556898805,3.863815695068331,0.0186223093973354,0.1009894857330123,0.041726408622161,58.33333333333334,8.498365855987977,56.93333333333334,3.7106453466868654,56.76666666666667,4.5973422273695865,41.366666666666674,1.3719410418171136
aTS-010A,8396928,1,0.0,0.2506,0.0,0.3219,0.0,0.0,0.0,0.0,0.0,0.0,0.0,0.0,0.2844,0.0,0.0,0.0,0.0,0.0,0.071,0.0,0.0,0.0,0.0,23.953333333333333,9.85215486863435,0.62,0.1720465053408525,3.9163068437106783,0.0520720896998819,0.0555407329812206,0.0422350167214723,59.33333333333333,2.357022603955157,54.56666666666666,0.7760297817881872,52.73333333333333,0.6649979114420008,26.0,0.6976149845485461
aTS-010B,8396928,1,0.0,0.0,0.0,0.0,0.0,0.4603,0.0,0.0,0.0,0.0,0.0,0.0,0.3999,0.0,0.0,0.0,0.0349,0.0,0.0899,0.0,0.0,0.0,0.0,25.659999999999997,4.866648401792209,1.39,0.2922327839240491,3.414422232019641,0.0167639033168071,0.1839354153500397,0.0695317519615348,69.0,2.1602468994692843,41.5,0.4546060565661959,40.76666666666667,1.7613126418163885,19.0,1.4966629547095749
aTS-010C,8396928,1,0.0,0.0791,0.0,0.0,0.0,0.0,0.0,0.0,0.4402,0.0,0.0343,0.0,0.0,0.0,0.0,0.0,0.0397,0.0,0.0,0.0,0.0,0.0,0.0,28.096666666666664,6.942105028175692,2.02,0.6576219785459324,3.4293342314291686,0.0845523651452528,0.3480514945889861,0.2361231669982502,58.666666666666664,0.942809041582061,77.06666666666666,1.5923427883328272,77.73333333333333,1.087300428686673,50.46666666666667,1.681930108205716
aTS-010D,8396928,1,0.0,0.3824,0.0,0.0,0.015,0.0,0.0,0.015,0.0,0.0,0.2736,0.0,0.0,0.0,0.0,0.0,0.0,0.0,0.0,0.0,0.0,0.0,0.0,49.26,8.494339291551757,0.73,0.2416609194718914,4.112424265125898,0.0776901879563211,0.2406587909730827,0.1644572631605353,28.666666666666664,1.8856180831641267,66.53333333333333,1.866071333637122,71.5,1.7048949136725886,29.63333333333333,1.0530379332620872
aTS-010E,8396928,1,0.3109,0.0,0.0,0.0,0.0,0.0,0.0,0.3401,0.0,0.0,0.0,0.0,0.015,0.0,0.0195,0.0,0.0,0.0,0.0,0.0,0.0,0.0,0.0,4.19,2.5648781647477916,0.3633333333333333,0.0385861230093007,3.328571944813928,0.3234710674060451,0.0069714273961469,0.0041772112003983,35.333333333333336,1.885618083164125,78.0,1.5895492023421836,79.63333333333333,1.2119772641798556,47.166666666666664,1.2229290885229425
aTS-010F,8396928,1,0.0,0.4145,0.0,0.0,0.0,0.0,0.0,0.1233,0.0,0.0,0.0,0.0,0.0,0.0,0.3846,0.0,0.0,0.0,0.0294,0.0,0.0,0.0,0.0,3.24,3.23,0.665,0.125,3.557466399112939,0.2481242175551985,0.0109670388539726,0.0109645621626538,80.0,0.0,9.633333333333333,0.9877021593352704,41.0,8.180871999161619,5.433333333333337,2.875567576825292
aTS-0110,8396928,1,0.0471,0.0,0.2823,0.0,0.0,0.0,0.3294,0.0,0.0,0.0,0.0,0.0,0.0,0.0,0.0,0.3234,0.0,0.0,0.0,0.0,0.0,0.0,0.0,10.7,4.101154309053327,7.3066666666666675,4.881777909282187,2.7235992329480467,0.0779176175940719,0.6428565500868744,0.6225027657661852,47.66666666666667,21.54581681492308,76.17999999999999,2.555673427233357,79.3,0.9416297927883688,59.900000000000006,1.930457631409366
aTS-0112,8396928,1,0.0,0.0,0.0,0.0243,0.0,0.0,0.0,0.0,0.0292,0.0,0.0,0.0,0.3759,0.0,0.4166,0.0,0.0,0.0,0.0,0.0,0.0,0.0,0.0,9.25,2.11,0.655,0.155,3.4209807432948076,0.0091241084826729,0.0276596705411587,0.0144802100830409,86.0,10.000000000000002,51.36666666666667,6.078559770939894,52.23333333333333,10.261362266071476,24.46666666666667,5.797317387282573
aTS-0114,8396928,1,0.0379,0.0,0.0,0.4196,0.0,0.0673,0.0,0.0,0.0,0.0,0.0,0.0,0.0,0.0,0.0,0.0,0.0,0.015,0.0,0.0,0.0,0.0,0.0,10.353333333333332,1.2728533126623651,1.04,0.3086529874578677,3.3723878308094615,0.0670853023550659,0.0697980994802133,0.0286820772477927,40.0,7.0710678118654755,68.5,0.5715476066494105,62.4,2.140093455903267,35.3,10.17152889196113
aTS-0115,8396928,1,0.0,0.0,0.0,0.0327,0.0,0.0,0.0,0.4002,0.1591,0.0,0.0,0.0,0.3908,0.0,0.0,0.0,0.0,0.0,0.0,0.0,0.0,0.0,0.0,5.609999999999999,0.6999999999999997,0.525,0.145,3.309635072858384,0.0371336080080673,0.0082892504737749,0.0012241247960512,103.0,4.999999999999997,45.8,2.141650453894536,45.833333333333336,0.4714045207910317,21.799999999999997,0.4966554808583803
aTS-0116,8396928,1,0.0,0.0,0.0575,0.3431,0.0,0.0,0.0,0.0,0.0,0.0,0.0,0.0,0.0,0.015,0.0,0.0,0.2455,0.0,0.0,0.0,0.0,0.0,0.0,7.223333333333334,0.6333684200807262,1.2233333333333334,0.1297005097222915,3.187230914983203,0.0087300300070394,0.0633424470309202,0.0045695555645927,52.0,0.0,44.9,0.5354126134736356,40.3,0.4242640687119278,21.233333333333334,1.4079141387961878
aTS-0117,8396928,1,0.0,0.0,0.5033,0.0,0.0,0.0,0.02,0.015,0.0,0.0,0.0,0.0,0.0,0.0,0.0,0.0,0.0,0.4467,0.0,0.0,0.0,0.0,0.0,9.313333333333334,4.868910441658267,1.9633333333333336,0.5634615238761995,2.921012134544474,0.2034143111995904,0.1151258628944649,0.0703131235932401,44.333333333333336,1.8856180831641285,79.43333333333334,0.6599663291074422,80.36666666666667,0.4496912521077344,64.76666666666667,1.960158723731888
aTS-0119,8396928,1,0.0,0.0,0.0,0.0,0.2072,0.239,0.0,0.0,0.0,0.0,0.2175,0.0,0.0,0.0,0.0834,0.0,0.0,0.0,0.0,0.0,0.0,0.0,0.0,2.5933333333333333,1.079392833443362,5.496666666666667,2.0609760363046976,2.4435580750258037,0.1799327437610836,0.1160703460623469,0.0421329022029366,66.66666666666667,18.856180831641268,56.13333333333333,0.4496912521077344,55.666666666666664,0.8013876853447519,26.83333333333333,0.449691252107733
aTS-011A,8396928,1,0.0,0.2426,0.3483,0.0,0.0,0.3243,0.0,0.0,0.0,0.0,0.0,0.0,0.0,0.0479,0.0,0.0,0.0,0.0,0.0,0.0,0.0,0.0,0.0,35.45666666666667,11.886845203370358,0.6,0.139522996909709,3.957950279584672,0.1048415404217374,0.1283918977514307,0.0740609934303326,41.333333333333336,7.039570693980959,70.73333333333333,0.4027681991198161,69.73333333333333,0.6342099196813484,41.4,1.373559851869102
aTS-011D,8396928,1,0.0,0.0,0.0,0.0,0.0637,0.0394,0.0,0.3342,0.0,0.0,0.227,0.0,0.0,0.0,0.0,0.0,0.0,0.0,0.0,0.0,0.0,0.0,0.0,0.43,0.01,5.615,0.4049999999999998,1.394839631958486,0.0623486558855169,0.0175886934917308,0.0019497501538581,80.0,0.0,77.83333333333333,2.1076579946049665,77.96666666666667,0.9672412085697936,55.166666666666664,1.8696404883173536
aTS-0203,8396928,2,0.0,0.0,0.0,0.0,0.0,0.0,0.015,0.2715,0.0,0.0,0.1024,0.0,0.0,0.0,0.0,0.3524,0.0,0.0,0.0,0.0,0.0,0.0,0.0,12.406666666666666,0.4460443425888905,22.963333333333335,0.6738117112533912,2.6539753999483664,0.0228758270566246,2.061402748035226,0.0702368448497542,48.00000000000001,1.414213562373096,75.89999999999999,0.8981462390204998,75.0,0.3741657386773937,53.633333333333326,0.5436502143433355
aTS-020A,8396928,2,0.0,0.0,0.0,0.0,0.0,0.0,0.015,0.2436,0.0,0.0,0.0,0.0,0.0,0.1431,0.0,0.3413,0.0,0.0,0.0,0.0,0.0,0.0,0.0,4.766666666666667,0.4322293629801453,10.256666666666668,0.6906196895220663,2.3114955238737047,0.1562880577839314,0.3526918587103986,0.0666533640693588,60.0,4.5460605656619535,68.33333333333333,2.098147330914166,68.53333333333333,0.6548960901462825,46.03333333333334,1.6499158227686108
aTS-020B,8396928,2,0.0,0.038,0.1374,0.0,0.0,0.0,0.0,0.1411,0.0,0.0,0.0,0.0,0.0,0.0,0.0,0.3735,0.0,0.0,0.0,0.0,0.0,0.0,0.0,2.83,1.207504313311827,21.75,12.29670145472625,1.7666074820578357,0.1944702858478507,0.459959990330387,0.4128461215345469,55.666666666666664,3.2998316455372216,77.83333333333333,0.5557777333511013,76.53333333333333,0.731816613336672,54.76666666666667,1.558489297008128
aTS-020C,8396928,2,0.0,0.015,0.0,0.0,0.0,0.0,0.0,0.0,0.0,0.0,0.2451,0.0,0.0,0.0327,0.0,0.0,0.0,0.0,0.0,0.0,0.0,0.333,0.0,18.61,3.37,1.625,0.355,3.529973076210821,0.0680537248386417,0.0663765847147218,0.0275909322535596,49.5,9.499999999999998,62.73333333333334,2.9238483012784533,59.00000000000001,3.2934277989150855,41.133333333333326,2.7182510717166815
aTS-020D,8396928,2,0.0,0.0,0.2316,0.0988,0.0,0.0,0.0,0.0,0.0,0.0,0.0,0.0,0.0,0.0,0.3276,0.0,0.0,0.0,0.0,0.0,0.0,0.0,0.0336,35.376666666666665,8.388600730886067,2.1633333333333336,0.6926438879796425,3.5238130008799646,0.0529366118491061,0.5184828138814921,0.3379820978432715,41.0,4.082482904638631,55.03333333333333,1.065624490876386,59.1,0.2828427124746163,26.30000000000001,1.49666295470958
aTS-020F,8396928,2,0.0,0.0,0.015,0.3486,0.0,0.0,0.0,0.0,0.0,0.0,0.0,0.0,0.0,0.0342,0.0,0.0,0.0,0.0,0.0,0.0,0.0,0.1922,0.0,22.696666666666665,1.935361005658175,2.563333333333333,0.1796910929592473,3.429102589234468,0.0110356493816898,0.3746928020887279,0.0394827146660324,63.0,4.320493798938574,47.96666666666667,1.0208928554075696,46.333333333333336,0.6342099196813484,17.66666666666667,2.085398975948938
aTS-0211,8396928,2,0.0,0.0,0.0,0.0,0.0,0.0,0.0,0.0,0.2438,0.0,0.3674,0.0,0.0,0.0333,0.0,0.0,0.0,0.1187,0.0,0.0,0.0,0.0,0.0,12.81,1.7905492639597116,2.876666666666667,0.6368847793928053,2.900499740647948,0.1103174000096408,0.2728262092388532,0.0661019899904291,67.0,6.164414002968977,69.03333333333335,0.9843215373488896,67.13333333333333,1.7987650084309383,44.43333333333334,2.485066509282105
aTS-0212,8396928,2,0.0,0.0,0.2145,0.0,0.0,0.0,0.2407,0.0,0.0,0.0,0.0,0.0,0.0,0.033,0.0,0.0,0.0,0.0,0.0,0.0,0.0,0.2726,0.0,9.613333333333332,0.7344083030273801,12.763333333333334,1.5685308058463143,2.7661006328799673,0.014132738009771,0.9027173468049682,0.1727478732880955,66.33333333333334,4.642796092394706,27.266666666666666,0.9177266598624134,39.4,0.3741657386773937,9.933333333333335,0.377123616632824
aTS-021A,8396928,2,0.0,0.0,0.0,0.0,0.0,0.0,0.3037,0.0,0.0,0.0,0.0,0.0,0.4974,0.0,0.0,0.1129,0.0,0.0,0.0,0.042,0.0,0.0,0.0,10.693333333333332,1.6047083501025623,11.8,5.475296034614627,2.665034440605357,0.0427614699668999,0.9573537956941413,0.5462805606949118,34.0,2.160246899469285,67.03333333333333,0.4109609335312648,65.93333333333334,0.1699673171197586,45.46666666666667,1.901461426260223
aTS-0302,8396928,3,0.0,0.0,0.0,0.0,0.0,0.0,0.015,0.3513,0.0,0.0,0.0,0.0,0.2914,0.0,0.0,0.3186,0.0,0.0,0.0,0.0,0.0,0.0,0.0,15.59666666666667,2.028091604330424,6.746666666666667,1.297107894081633,2.933711918141926,0.0723669204148615,0.7998303675254922,0.2466530007990826,42.666666666666664,1.885618083164125,67.63333333333334,0.6944222218666565,66.5,0.4242640687119278,46.53333333333333,0.7408703590297613
aTS-030D,8396928,3,0.0,0.2363,0.1382,0.0,0.0,0.0,0.0,0.0,0.0,0.0,0.0,0.0,0.185,0.0,0.0,0.0,0.0,0.0,0.0,0.0,0.0,0.0,0.2172,28.846666666666668,6.483241644595875,1.133333333333333,0.0731816613336671,3.6318779431585178,0.0040578766966216,0.1564844044082756,0.0788885003282031,47.33333333333333,7.408703590297624,65.2,0.2828427124746163,67.4,0.3559026084010421,34.10000000000001,0.2828427124746163
aTS-0311,8396928,3,0.0184,0.0,0.0,0.0,0.0,0.0,0.0,0.0,0.0,0.0,0.0287,0.0,0.8542,0.0,0.0,0.0,0.0,0.0,0.0,0.0,0.0,0.0253,0.0,9.546666666666669,7.202820435233842,0.6,0.1728197519575429,3.557549330898032,0.0297418053596878,0.023371667606829,0.0273829205679436,59.0,9.79795897113271,70.7,0.1414213562373148,69.13333333333334,0.094280904158206,48.8,0.2943920288775958
aTS-0313,8396928,3,0.0,0.0,0.0244,0.0661,0.0,0.0,0.0,0.3897,0.0,0.0,0.0,0.0,0.0,0.0,0.0,0.0,0.0,0.0,0.0,0.0,0.0,0.1414,0.0,64.255,6.615000000000002,2.21,0.0699999999999998,3.703764357794852,0.0343615475010727,0.6462053624739713,0.085657754679604,39.5,2.500000000000002,76.56666666666668,1.132352516764197,77.4,0.8286535263104036,43.6,8.086202240030028
aTS-031E,8396928,3,0.0,0.0,0.0,0.0,0.0,0.0,0.0,0.0264,0.0,0.0,0.3803,0.0,0.2634,0.3149,0.0,0.0,0.0,0.0,0.0,0.0,0.0,0.0,0.0,15.44,2.6355012173525294,0.9733333333333332,0.1114550233153365,3.4528123124752383,0.0336091593085896,0.051765318613098,0.0225187176666177,59.33333333333333,12.47219128924647,69.83333333333333,0.5734883511361777,67.93333333333334,0.1699673171197586,55.13333333333333,8.756077254620868
aTS-0405,8396928,4,0.0,0.0,0.015,0.3178,0.0,0.0,0.0,0.361,0.0,0.0,0.0,0.0,0.0,0.015,0.0,0.0,0.0,0.0,0.0,0.0,0.0,0.0,0.0,38.35666666666666,5.657751811060251,1.2033333333333334,0.1778263822446552,3.7450802123924087,0.0634179681051226,0.2597844581174884,0.0752709740145712,48.33333333333334,2.494438257849294,37.86666666666667,4.72181697607558,50.46666666666667,3.7025516726831618,30.0,2.174089847882709
aTS-0406,8396928,4,0.0,0.0,0.2663,0.0,0.0,0.0,0.0471,0.253,0.0,0.0,0.0,0.0,0.0,0.0,0.0,0.0,0.1868,0.0,0.0,0.0,0.0,0.0,0.0,19.275,3.885,0.41,0.03,3.8275652752857177,0.0670997113835005,0.034282715298536,0.0116878937623191,33.5,0.5000000000000004,75.2,0.2160246899469295,72.83333333333333,0.4027681991198181,51.6,0.408248290463863
aTS-0407,8396928,4,0.1131,0.0,0.0,0.0,0.274,0.0,0.0,0.2534,0.0,0.0,0.2731,0.0,0.0,0.0,0.0,0.0,0.0,0.0,0.0,0.0,0.0,0.0,0.0,11.38,2.7298717918612954,0.48,0.1986621923433512,3.708772680847215,0.0385107916388521,0.0152446870124454,0.0070137306944681,33.0,5.887840577551898,65.66666666666667,2.0072092289766115,70.3,0.9201449161228172,44.53333333333333,1.681930108205714
aTS-0408,8396928,4,0.0,0.221,0.3562,0.0993,0.0,0.0,0.0,0.1139,0.0,0.0,0.0,0.0,0.0,0.0,0.0,0.0,0.0,0.0,0.0,0.0,0.0,0.0,0.0,53.49,4.878531199722583,0.9466666666666668,0.2229100466306731,4.024732753126645,0.0359733692676999,0.2886269507368232,0.0934167601744041,35.333333333333336,7.408703590297622,66.83333333333333,0.3299831645537211,63.86666666666667,0.2494438257849304,36.5,0.5887840577551869
aTS-0409,8396928,4,0.0,0.0,0.0,0.2459,0.0,0.0,0.038,0.0,0.0,0.0,0.4669,0.0,0.2342,0.0,0.0,0.0,0.0,0.0,0.0,0.0,0.0,0.0,0.0,32.800000000000004,8.273294386155976,0.6233333333333334,0.1732692189115603,3.885164894289173,0.0189422231179334,0.1070462240488854,0.0486014014611004,42.666666666666664,0.942809041582061,64.96666666666665,0.3399346342395173,62.8,1.0424330514074596,39.06666666666666,0.6182412330330457
aTS-040A,8396928,4,0.0,0.1894,0.2296,0.0,0.0,0.0,0.0,0.0,0.0,0.0,0.0,0.0,0.0,0.0,0.0,0.0566,0.3057,0.0,0.0,0.0,0.0,0.0,0.0,23.113333333333333,1.2388794219867485,0.7633333333333333,0.0579271573232758,3.7709535481287624,0.0729794413858899,0.1015011193717175,0.0043491117045166,51.0,2.160246899469285,60.96666666666667,0.6599663291074448,62.8,1.224744871391589,35.63333333333334,1.5107025591499543
aTS-0411,8396928,4,0.0,0.3019,0.0,0.2749,0.0,0.0,0.0,0.0,0.0331,0.0,0.0,0.0,0.0,0.0,0.0,0.0,0.2341,0.0,0.0,0.0,0.0,0.0,0.0,26.55,3.600342576292799,0.5033333333333333,0.1167142760000773,3.928470649319031,0.0445916657995661,0.0618313831220118,0.0109607223224713,47.666666666666664,4.714045207910314,19.96666666666667,1.38884444373331,27.0,0.6164414002968972,3.3333333333333286,0.3681787005729053
aTS-0412,8396928,4,0.0,0.0,0.2962,0.0,0.0,0.0,0.0,0.0,0.0,0.0,0.0,0.0,0.0,0.0,0.2862,0.2995,0.0,0.1023,0.0,0.0,0.0,0.0,0.0,7.3275,1.1077990566885314,11.62,1.547691829790414,2.2556105950156757,0.0635837287278066,0.5221199180034355,0.1300092011688522,50.75,7.79021822544144,51.0,0.5715476066494064,61.36666666666667,0.4189935029992181,13.666666666666671,1.667999467092907
aTS-0413,8396928,4,0.0,0.0,0.0,0.317,0.0,0.0,0.0,0.2213,0.0,0.0,0.1985,0.0,0.0535,0.0,0.0,0.0,0.0,0.0,0.0,0.0,0.0,0.0,0.0,50.13999999999999,2.804365644253022,2.02,0.422926313518876,3.793984254180452,0.0107487341170959,0.6733488563131714,0.2060731236080638,40.666666666666664,5.55777733351102,43.26666666666666,5.97345982008938,55.9,3.24037034920393,31.700000000000003,0.5887840577551869
aTS-0415,8396928,4,0.0,0.0,0.2039,0.0,0.0,0.015,0.0,0.0,0.0,0.0,0.452,0.0,0.0,0.0,0.0,0.0,0.0,0.0351,0.0,0.0,0.0,0.0,0.0,15.63,8.137337812003793,1.336666666666667,0.4502098276236191,3.409096316375458,0.2640233319743339,0.1076230278579595,0.0751410346939526,58.66666666666667,13.199326582148888,72.46666666666667,0.1247219128924639,68.7,0.2449489742783183,52.833333333333336,2.148384405909604
aTS-0416,8396928,4,0.0,0.0,0.0,0.2502,0.0,0.0,0.0,0.0894,0.0,0.0,0.0,0.0,0.3092,0.0,0.0,0.1213,0.0,0.0,0.0,0.0,0.0,0.0,0.0,27.366666666666664,3.605480396408901,0.5033333333333333,0.2894055209486432,4.056670555397668,0.0411362878407966,0.0849391229992254,0.0732350868555752,26.0,0.8164965809277254,63.366666666666674,0.1247219128924633,59.2,1.143095213298814,33.86666666666666,0.3299831645537168
aTS-0417,8396928,4,0.0,0.0,0.0,0.0,0.0,0.0472,0.0,0.3114,0.0,0.0,0.253,0.0,0.1422,0.0,0.0,0.0,0.0,0.0,0.0,0.0,0.0,0.0,0.0,6.5600000000000005,2.0900000000000003,0.15,0.0,3.7291603884492783,0.1212394724751115,0.0043412958811051,0.0014973462246534,35.50000000000001,1.4999999999999978,72.3,0.2828427124746163,70.83333333333333,0.2624669291337264,43.43333333333333,0.8259674462242595
aTS-0418,8396928,4,0.0,0.1967,0.2236,0.0,0.0,0.0,0.0,0.1975,0.0,0.0,0.0,0.0,0.0,0.0,0.0,0.0,0.1449,0.0,0.0,0.0,0.0,0.0,0.0,32.946666666666665,13.433034736135474,0.6733333333333333,0.3336997985548621,3.9268719314146594,0.1020449725010345,0.1461588677413905,0.1271489411637788,45.99999999999999,6.531972647421809,68.43333333333334,1.6739839372652945,70.8,0.374165738677395,40.7,0.8041558721209873
aTS-041A,8396928,4,0.0,0.3173,0.0,0.339,0.015,0.0,0.0,0.0,0.0,0.0,0.061,0.0,0.0,0.0,0.0,0.0,0.0,0.0,0.0,0.0,0.0,0.0,0.0,34.43,10.951203891201493,0.84,0.0941629792788369,3.9885049243106265,0.1053691320672396,0.2108918870821604,0.0842684812055744,41.333333333333336,4.642796092394704,57.633333333333326,1.515109090315133,59.76666666666667,2.9634814361190487,24.933333333333337,1.3572848714334875
aTS-041B,8396928,4,0.0,0.0,0.0,0.3006,0.0,0.0,0.0,0.0607,0.0,0.0,0.219,0.0,0.0,0.0,0.0,0.0,0.0,0.0,0.0,0.0,0.0,0.246,0.0,20.95,4.75,0.8150000000000001,0.265,3.684555333078156,0.0278617314572773,0.1138120836516812,0.0640234520766543,47.5,5.499999999999998,56.099999999999994,0.6531972647421814,51.76666666666667,0.377123616632824,33.533333333333346,0.8993825042154688
aTS-041C,8396928,4,0.0,0.0,0.2365,0.0,0.0,0.0,0.0,0.2029,0.0,0.0,0.2992,0.0,0.0,0.0,0.0,0.1613,0.0,0.0,0.0,0.0,0.0,0.0,0.0,32.46,8.799999999999999,0.985,0.2049999999999999,3.6624664248515377,0.0739826995719608,0.1785182888481993,0.0841945149494514,39.0,3.0000000000000027,74.53333333333335,0.377123616632824,70.13333333333334,0.3681787005729095,54.1,0.6683312551921147
aTS-041E,8396928,4,0.0,0.015,0.0,0.0543,0.0,0.0,0.0,0.3562,0.0,0.0,0.0,0.0,0.0,0.0,0.0,0.0,0.3455,0.0,0.0,0.0,0.0,0.0,0.0,21.24666666666667,5.331193320657414,0.9533333333333333,0.3704351795148811,3.680989326012067,0.1324796421788385,0.1200879114735025,0.0633180463265667,32.0,7.118052168020874,66.63333333333334,0.2054804667656331,65.36666666666667,1.806162291219211,33.96666666666667,2.58241919309954
aTS-041F,8396928,4,0.0,0.0,0.2614,0.2616,0.0,0.0,0.0,0.0,0.0,0.0,0.2501,0.0,0.0,0.0,0.0,0.0,0.0,0.0491,0.0,0.0,0.0,0.0,0.0,39.57,5.408077292347067,11.24,0.5919881755575868,3.615622965557981,0.0110468039741303,3.710591865558369,0.5429853658002789,40.5,4.609772228646443,57.86666666666667,1.4197026292697918,52.53333333333334,0.2357022603955158,34.16666666666667,1.8517259216441575
aTS-0421,8396928,4,0.1806,0.0,0.0,0.1895,0.0,0.0,0.2206,0.0,0.0,0.0,0.0,0.0,0.0,0.0,0.0,0.0,0.0,0.1847,0.0,0.0,0.0,0.0,0.0,13.11,2.779004617964257,5.033333333333333,0.5231528351150251,3.0855260043862383,0.0767579490365625,0.5014899679348522,0.1592491630379677,51.666666666666664,3.299831645537221,59.4,0.5887840577551917,56.23333333333333,1.8624953392931995,35.63333333333334,2.683695627716049
aTS-0422,8396928,4,0.0,0.0,0.0,0.0,0.0,0.0,0.679,0.0,0.0,0.0,0.0,0.0,0.03,0.0,0.0,0.0831,0.0,0.0,0.0,0.015,0.0,0.0,0.0,20.483333333333334,1.8499789788595504,4.276666666666666,1.0452857132010476,3.273524733659911,0.0508751634555812,0.6866746674602928,0.212241718267137,42.0,2.9439202887759484,76.10000000000001,1.845715759987616,70.63333333333333,0.2494438257849285,50.46666666666667,2.361261433123313
aTS-0425,8396928,4,0.0,0.1922,0.0,0.0,0.0,0.0,0.0,0.3197,0.0,0.0,0.0,0.0,0.0,0.0,0.065,0.0,0.0,0.2477,0.0,0.0,0.0,0.0,0.0,13.343333333333334,2.6535050195710745,1.5033333333333332,0.3674537007872179,3.402078247561933,0.0705404721212343,0.1466224769772852,0.0623058464868575,61.0,6.16441400296898,52.13333333333333,0.7363574011458163,52.5,1.3928388277184107,20.66666666666667,1.10855260988773
aTS-0426,8396928,4,0.0,0.0685,0.0,0.0,0.0,0.0,0.2463,0.2001,0.0,0.0,0.0,0.0,0.0,0.0,0.0,0.2682,0.0,0.0,0.0,0.0,0.0,0.0,0.0,8.18,0.7599999999999998,19.29,0.7799999999999994,2.4279159571648723,0.0313321941749198,1.1105072638039368,0.1155037030741587,47.5,2.500000000000002,75.39999999999999,0.8831760866327828,72.76666666666667,0.2624669291337274,53.96666666666667,2.8405789707186258
aTS-0428,8396928,4,0.0574,0.1807,0.0,0.0,0.0,0.0,0.0,0.207,0.0,0.0,0.0,0.0,0.0,0.0,0.0,0.0,0.0,0.0,0.0,0.2649,0.0,0.0,0.0,5.326666666666667,1.7595706547021317,1.2233333333333334,0.0612825877028341,3.1260391956678073,0.2303933263630544,0.0483538326376338,0.0198267509011103,42.0,5.715476066494081,70.5,0.3741657386773956,67.93333333333334,0.7363574011458176,46.166666666666664,0.5312459150169732
aTS-042C,8396928,4,0.0163,0.0,0.2572,0.0,0.0,0.0,0.0,0.0,0.0,0.0,0.2632,0.0,0.0,0.0,0.2667,0.0,0.0,0.0,0.0,0.0,0.0,0.0,0.0,20.53,9.198481758783164,1.8866666666666667,0.2633544295347157,3.2916711769818825,0.1737751058779155,0.231692801016348,0.1066413077297783,65.66666666666667,16.539514973407037,65.63333333333334,0.8178562764256883,60.9,3.359563463705762,26.200000000000003,1.1430952132988152
aTS-042D,8396928,4,0.1724,0.0,0.015,0.2636,0.0,0.0,0.0,0.0,0.0,0.0,0.0,0.0,0.3172,0.0,0.0,0.0,0.0,0.0,0.0,0.0,0.0,0.0,0.0,9.6825,1.2032118475148093,5.675,0.5076662289339324,3.2407485260301434,0.0904120506875063,0.4574025255077034,0.0998866409333052,35.25,4.65698400254929,71.63333333333333,0.7318166133366738,68.36666666666666,0.385861230093007,50.73333333333333,0.4027681991198181
aTS-0434,8396928,4,0.0,0.1634,0.0,0.1617,0.0,0.0,0.2972,0.0,0.0,0.0,0.0,0.0,0.0,0.0,0.0,0.0,0.2126,0.0,0.0,0.0,0.0,0.0,0.0,31.649999999999995,1.5228919856641174,1.5733333333333333,0.326632651290236,3.861755437303205,0.0567446035449308,0.3219288951568153,0.0828882654816069,30.0,0.8164965809277254,54.13333333333333,1.8354533197248268,58.6,1.2675435561221036,14.600000000000009,2.491318258807303
aTS-0435,8396928,4,0.0,0.2345,0.0,0.0,0.0,0.0,0.0,0.3306,0.0,0.0,0.315,0.0,0.0,0.015,0.0,0.0,0.0,0.0,0.0,0.0,0.0,0.0,0.0,33.37,9.029090024286315,0.8233333333333334,0.1508494466531301,3.8988911688472143,0.1269661120168224,0.1438603106534021,0.0443503328155867,53.333333333333336,2.357022603955157,70.39999999999999,0.1632993161855417,71.73333333333333,0.2624669291337274,41.86666666666667,2.9238483012784515
aTS-0436,8396928,4,0.0,0.0,0.3645,0.3002,0.0,0.0,0.1659,0.0,0.0,0.0,0.0,0.0,0.0,0.0,0.0,0.0,0.0591,0.0,0.0,0.0,0.0,0.0,0.0,36.825,2.515000000000001,9.78,0.5200000000000005,3.626655535451928,0.0283785216258123,2.9608325592569287,0.3277150253207603,38.5,0.5000000000000004,62.29999999999999,0.5715476066494077,58.6,0.4242640687119312,34.33333333333333,1.6048537489614323
aTS-0438,8396928,4,0.2626,0.0,0.0,0.1277,0.0,0.0,0.0,0.1689,0.0,0.0,0.0,0.0,0.0,0.0,0.0,0.23,0.0,0.0,0.0,0.0,0.0,0.0,0.0,3.7833333333333337,0.4202644669993197,5.293333333333334,0.0895668589502957,2.576389794622406,0.0792564054395467,0.1407014589713777,0.0148622522640603,45.00000000000001,4.082482904638631,57.133333333333326,0.6944222218666564,53.666666666666664,1.3424687043734849,29.36666666666666,1.5173075568988073
aTS-043A,8396928,4,0.0,0.0,0.6126,0.0,0.0,0.0,0.0,0.0,0.0,0.0,0.0,0.0,0.0,0.0,0.0,0.0,0.2046,0.0897,0.0,0.0,0.0,0.015,0.0,17.743333333333336,0.8812617217502534,6.5200000000000005,2.4122327140362447,3.162896092054421,0.0801847703922072,0.89691866975684,0.3154916627984809,35.66666666666667,4.78423336480244,74.93333333333334,1.1556623882239825,72.46666666666667,0.2357022603955158,55.43333333333334,1.635712552851373
aTS-043C,8396928,4,0.0,0.4048,0.0,0.0,0.0,0.0,0.0,0.3586,0.0,0.0,0.0,0.0,0.0,0.0,0.015,0.0,0.015,0.0,0.0,0.0,0.0,0.0,0.0,24.416666666666668,2.94654977143702,2.1666666666666665,0.4151572660517403,3.6901065237012545,0.0339580587018558,0.4125965114976653,0.1177171366497958,40.666666666666664,1.247219128924648,62.86666666666667,0.4496912521077353,62.43333333333333,0.3299831645537211,25.63333333333334,1.352364185006718
aTS-0502,8396928,5,0.1091,0.0,0.0,0.0411,0.0,0.0,0.0,0.198,0.0,0.0,0.327,0.0,0.0,0.0,0.0,0.0,0.0,0.0,0.0,0.0,0.0,0.0,0.0,0.365,0.145,1.7799999999999998,0.58,1.6706451215468026,0.1787527919910809,0.0048019882298581,0.0031618284572926,49.0,1.0000000000000009,39.63333333333333,0.2494438257849304,37.86666666666667,1.8838494867926383,20.233333333333334,0.6649979114419995
aTS-0503,8396928,5,0.0,0.0,0.0,0.0,0.0,0.0,0.0,0.2248,0.0,0.0,0.1981,0.0,0.0,0.0,0.0,0.0,0.1281,0.2868,0.0,0.0,0.0,0.0,0.0,9.9875,1.1624408587106705,6.73,1.4201760454253547,2.718497007037853,0.0544684546270567,0.477465823518542,0.1360048971541386,26.500000000000004,2.8722813232690156,73.83333333333333,0.1247219128924639,70.3,0.4546060565661956,49.53333333333333,0.4109609335312652
aTS-0505,8396928,5,0.0,0.1028,0.0,0.3279,0.0,0.0,0.0,0.0,0.0,0.0,0.0,0.0,0.0,0.0,0.0179,0.0,0.0,0.0,0.2939,0.0,0.0,0.0,0.0,12.6525,2.766472257225798,0.9575,0.1523769995767077,3.480458338989834,0.1017766616969091,0.0768178219807733,0.0165689162461656,48.25,4.322904116447644,41.266666666666666,1.30724477007517,36.76666666666667,0.9672412085697908,23.13333333333333,1.146976702272349
aTS-0507,8396928,5,0.1067,0.0,0.0,0.3077,0.0,0.0,0.0,0.0,0.0,0.0,0.2231,0.0,0.0,0.0,0.0835,0.0,0.0,0.0,0.0,0.0,0.0,0.0,0.0,21.07,5.82,0.54,0.13,3.947436574130604,0.0480318149695342,0.0362813020167387,0.0193037651102615,54.5,3.500000000000003,44.3,0.5715476066494097,41.7,0.3741657386773963,18.63333333333334,0.1699673171197563
aTS-0508,8396928,5,0.015,0.015,0.0,0.2738,0.0,0.0,0.0,0.0,0.0,0.0,0.3587,0.0,0.0,0.0,0.0,0.0,0.0,0.0,0.0,0.0,0.0,0.0,0.0,18.906666666666663,6.709099956195483,0.3866666666666666,0.0679869268479037,3.78098274120172,0.0957029314581861,0.0365895056064454,0.0221086247725442,65.66666666666667,9.428090415820636,36.43333333333334,1.322455628325157,41.1,2.426245384677045,20.80000000000001,19.092057685505416
aTS-0509,8396928,5,0.0,0.0,0.2575,0.0,0.0,0.0,0.0,0.2182,0.0,0.0,0.0,0.0,0.0,0.0,0.0,0.239,0.0,0.0,0.0,0.015,0.0,0.0,0.0,11.73,2.753406980451673,15.465,4.981327634275826,2.4960491737194923,0.0524480917505258,1.1847257012790844,0.5299495518671957,33.75,9.470348462437906,74.23333333333333,0.1699673171197609,72.03333333333333,0.2357022603955158,50.9,0.8640987597877149
aTS-050B,8396928,5,0.0,0.0,0.1628,0.0,0.0,0.0,0.0,0.0,0.0,0.0,0.1827,0.0,0.0,0.0,0.0,0.1957,0.2448,0.0,0.0,0.0,0.0,0.0,0.0,7.0200000000000005,4.117677338824239,11.646666666666668,3.068466862928275,2.1581539177778772,0.2728282801256467,0.5588415795362288,0.3803900762913899,51.333333333333336,12.657891697365018,74.3,0.7788880963698641,71.9,0.2828427124746197,47.76666666666667,1.5326085243430183
aTS-050C,8396928,5,0.0,0.0,0.2616,0.0,0.0,0.0,0.0,0.0546,0.0,0.0,0.1487,0.0,0.0,0.0,0.0,0.0,0.0,0.0,0.2447,0.0,0.0,0.0,0.0,9.5375,1.505994272897477,7.3575,2.7601845499893662,2.6068215437682474,0.0497417649895805,0.4985829864447239,0.2346113272100453,50.25,7.224091638399945,72.0,0.4966554808583803,69.8,0.9626352718795772,52.53333333333334,0.3091206165165225
aTS-050D,8396928,5,0.0,0.0894,0.0,0.3197,0.0,0.0,0.0,0.0,0.0,0.0,0.0,0.0,0.0,0.0,0.2855,0.0,0.0,0.0,0.0,0.015,0.0,0.0,0.0,9.796666666666669,2.557242438426378,0.66,0.1157583690279022,3.4036030714190555,0.1183352832385429,0.032683433092103,0.0054487018744083,55.99999999999999,11.22497216032182,2.3666666666666667,0.0471404520791032,3.09999999999998,1.4210854715202004e-14,0.0,0.0
aTS-050F,8396928,5,0.0,0.2342,0.0,0.0,0.0,0.0,0.0,0.1997,0.0,0.0,0.0,0.0,0.1848,0.0,0.0,0.0,0.2857,0.0,0.0,0.0,0.0,0.0,0.0,26.095,2.215,0.29,0.09,4.228895736772062,0.0534279697126889,0.0232083768789367,0.0066502528283342,27.5,3.4999999999999996,64.46666666666665,0.2357022603955158,65.8,0.7071067811865476,28.200000000000003,0.7348469228349522
aTS-0510,8396928,5,0.0,0.2717,0.015,0.0,0.0,0.0,0.0,0.0,0.0,0.0,0.0,0.0,0.2663,0.0,0.2672,0.0,0.0,0.0,0.0,0.0,0.0,0.0,0.0,18.135,8.515,0.405,0.125,3.842756404352371,0.0109866700379221,0.0330890629345771,0.0251157475257858,46.0,2.0000000000000018,51.166666666666664,0.8576453553512411,55.73333333333333,0.0942809041582043,9.899999999999991,0.2943920288775958
aTS-0512,8396928,5,0.0,0.2707,0.0,0.0,0.0,0.0,0.0,0.1384,0.0271,0.0,0.2734,0.0,0.0,0.0,0.0,0.0,0.0,0.0,0.0,0.0,0.0,0.0,0.0,15.86,5.194164995454034,1.52,0.4335320057389074,3.510552855820535,0.1826094684507153,0.1671654804717254,0.0546613453151934,51.50000000000001,8.64580823289529,64.0,4.108527716834826,55.666666666666664,2.8003967972810977,29.500000000000018,2.649528259898353
aTS-0513,8396928,5,0.0,0.0,0.2991,0.0,0.0,0.0,0.0,0.0,0.0,0.0,0.0,0.0,0.2258,0.0,0.2141,0.0,0.0969,0.0,0.0,0.0,0.0,0.0,0.0,17.4,1.890308616778399,0.4066666666666667,0.0543650214343336,3.784896959814733,0.0087942850243641,0.0291811844798364,0.0063148663934134,47.33333333333333,4.496912521077346,65.53333333333335,0.4714045207910317,65.1,0.5715476066494076,34.0,1.737814719698278
aTS-0516,8396928,5,0.0,0.1623,0.0,0.2586,0.0,0.0,0.0,0.2202,0.0,0.0,0.0,0.0,0.1199,0.0,0.0,0.0,0.0,0.0,0.0,0.0,0.0,0.0,0.0,54.71333333333333,1.5642321510000436,0.5866666666666667,0.0740870359029761,4.1193025433323225,0.0205617444214838,0.1642760045944306,0.022034996701572,38.0,4.082482904638628,47.96666666666667,0.4109609335312651,47.06666666666666,0.3091206165165245,20.233333333333334,0.7039570693980975
aTS-0519,8396928,5,0.0,0.0,0.0,0.1123,0.0,0.0,0.249,0.0,0.0,0.0,0.1751,0.0,0.0,0.0,0.0,0.2549,0.0,0.0,0.0,0.0,0.0,0.0,0.0,2.5133333333333336,0.664446302487183,1.7466666666666668,0.9073894178110936,2.9058958461505657,0.1083788423107778,0.0388364161448755,0.0320569622443321,36.33333333333333,10.49867716534908,70.33333333333333,0.3399346342395173,68.8,0.1632993161855446,36.86666666666667,1.17284080571728
aTS-051B,8396928,5,0.0,0.0,0.0,0.3249,0.0,0.0,0.0,0.0,0.0,0.0,0.2803,0.0,0.0898,0.015,0.0,0.0,0.0,0.0,0.0,0.0,0.0,0.0,0.0,17.676666666666666,5.21223134133123,0.35,0.0711805216802087,3.896724548002013,0.0737208358954555,0.024614738643789,0.0138786474783464,51.333333333333336,7.586537784494029,48.86666666666667,1.18415464455544,44.26666666666667,1.3123346456686351,20.766666666666666,1.062491830033946
aTS-051D,8396928,5,0.0667,0.3783,0.0,0.0205,0.0,0.0,0.0,0.0,0.0,0.0,0.0,0.0,0.0,0.0,0.0,0.0,0.2117,0.0,0.0,0.0,0.0,0.0,0.0,52.20333333333334,7.50033480734175,1.19,0.4373404470966145,3.9861592175223017,0.0412854071573493,0.4259175546558054,0.2271440332620384,40.666666666666664,2.4944382578492936,66.03333333333333,0.0942809041582009,67.66666666666666,0.4109609335312636,23.833333333333343,0.3299831645537211
aTS-051E,8396928,5,0.0,0.3184,0.0,0.195,0.0,0.0,0.0,0.0,0.0,0.0,0.112,0.0,0.0,0.0,0.1895,0.0,0.0,0.0,0.0,0.0,0.0,0.0,0.0,15.676666666666668,8.958319534873093,0.2933333333333333,0.1108552609887726,4.000404473558814,0.0583080682534861,0.0203610315586423,0.0192648597883309,46.00000000000001,0.8164965809277268,49.0,4.3642486944108345,48.4,2.857738033247041,11.733333333333334,3.7106453466868654
aTS-0701,8396928,7,0.0,0.0,0.0,0.0,0.0,0.0,0.3586,0.0,0.0,0.0,0.0,0.0,0.1556,0.0,0.0,0.2377,0.0433,0.0,0.0,0.0,0.0,0.0,0.0,7.010000000000001,0.7144695001654492,4.706666666666666,0.6200179208879548,2.6802711721525174,0.0594729735381625,0.2368718957106399,0.0392788764252503,40.33333333333333,5.185449728701347,73.89999999999999,0.2160246899469295,73.6,0.9201449161228172,38.099999999999994,3.5000000000000036
aTS-0702,8396928,7,0.0,0.0,0.0,0.0,0.0,0.0,0.4324,0.021,0.0,0.0,0.0,0.0,0.095,0.0,0.0766,0.0,0.0,0.0,0.0,0.0,0.0,0.0,0.0,10.113333333333332,1.459276837645581,16.986666666666668,3.1116590787266887,2.530275271279544,0.0187486064254602,1.1382658063752225,0.3303010710685539,56.33333333333333,3.858612300930076,58.3,0.0816496580927708,58.36666666666667,0.531245915016973,25.450000000000003,0.25
aTS-0703,8396928,7,0.0,0.0,0.0,0.0,0.0,0.0,0.0,0.0,0.7917,0.0,0.0,0.0,0.0202,0.0,0.1257,0.0364,0.0,0.0,0.0,0.0,0.0,0.0,0.0,31.185,0.5750000000000011,8.995000000000001,5.985,3.378617354637256,0.0030932310337785,2.4416359059012698,1.7363450462053016,80.5,0.5000000000000004,66.7,1.6990193249832883,66.46666666666667,0.2494438257849272,38.7,0.0999999999999978
aTS-0705,8396928,7,0.0,0.0,0.1588,0.2249,0.0,0.0,0.3405,0.0,0.0,0.0,0.0,0.0,0.0,0.0,0.0,0.0,0.0,0.0,0.0,0.0,0.0,0.1204,0.0,60.49666666666667,8.377089125837342,1.5133333333333334,0.2131248981752771,3.819195277083109,0.0188699070990051,0.5068192303734151,0.1460209302140233,51.0,0.8164965809277239,64.10000000000001,0.1632993161855446,57.833333333333336,0.7930251502246872,38.05,0.0500000000000007
aTS-0706,8396928,7,0.0,0.0269,0.0,0.0,0.0,0.0,0.238,0.0858,0.0,0.0,0.2126,0.0,0.0,0.0,0.0,0.0,0.0,0.0,0.0,0.0,0.0,0.0,0.0,7.5299999999999985,0.9788087998514656,17.836666666666666,3.3124646748640547,2.1282411960841325,0.0578173677005685,0.8475879834183374,0.264650937474032,30.666666666666664,6.599663291074443,75.2,0.4966554808583764,73.46666666666667,0.2867441755680872,54.15,0.25
aTS-0707,8396928,7,0.0,0.0,0.0,0.2176,0.0,0.0,0.3954,0.0,0.0,0.0,0.1854,0.0,0.0,0.0,0.017,0.0,0.0,0.0,0.0,0.0,0.0,0.0,0.0,2.183333333333333,0.441688678696759,0.1233333333333333,0.0188561808316412,3.287456714892047,0.0732438222099906,0.0012956144576823,0.0004248435919669,54.0,2.1602468994692887,61.0,0.8602325267042633,56.13333333333333,0.7586537784494015,28.25,0.0499999999999971
aTS-0708,8396928,7,0.0,0.0,0.6636,0.0,0.0,0.0219,0.0,0.1247,0.0,0.0,0.0,0.0,0.0,0.1449,0.0,0.0,0.0,0.0,0.0,0.0,0.0,0.0,0.0,19.64,2.8129818105822633,0.8766666666666666,0.1078064108586415,3.5203804047029714,0.0301638066733754,0.0864885784898775,0.0249752292816264,73.00000000000001,8.485281374238571,67.60000000000001,0.4320493798938569,65.4,0.432049379893858,42.0,0.3999999999999986
aTS-0709,8396928,7,0.0,0.0547,0.3193,0.0,0.0,0.0,0.0,0.0,0.0,0.0,0.3251,0.0,0.0,0.0,0.0875,0.0,0.0,0.0,0.0,0.0,0.0,0.0,0.0,36.36,3.0199999999999996,1.5,0.1299999999999999,3.539104748697858,0.0008666923638913,0.2933614240931546,0.059634294708911,54.5,0.5000000000000004,69.39999999999999,1.7720045146669317,67.86666666666667,0.1699673171197596,44.05,0.0500000000000007
aTS-070B,8396928,7,0.0,0.0,0.0,0.0,0.0,0.0,0.4608,0.0,0.0,0.0,0.0,0.0,0.1107,0.0,0.0,0.1654,0.0,0.0,0.0,0.0,0.0,0.0843,0.0,9.035,1.8049999999999995,13.155,0.7749999999999994,2.3571219841945457,0.133151771321039,0.765454257566516,0.2232327704802707,36.50000000000001,2.4999999999999987,72.8,0.3559026084010434,68.9,0.0816496580927723,50.95,0.0500000000000007
aTS-070C,8396928,7,0.0,0.2885,0.0,0.0,0.0,0.0,0.1575,0.0502,0.0,0.0,0.0,0.0,0.0,0.0,0.0,0.2349,0.0,0.0,0.0,0.0,0.0,0.0,0.0,2.9066666666666667,0.1939644870130154,11.563333333333333,1.7034148708468593,2.2031464698893513,0.0652655844047029,0.2589191031758466,0.0356802933338969,46.66666666666667,1.247219128924648,68.46666666666668,0.2494438257849266,66.96666666666667,0.2054804667656324,37.5,0.2000000000000028
aTS-070D,8396928,7,0.0,0.0,0.4491,0.0,0.0,0.0,0.1716,0.0,0.0,0.0,0.0,0.0,0.0,0.0,0.0,0.0764,0.1031,0.0,0.0,0.0,0.0,0.0,0.0,21.326666666666668,0.6608244009484581,2.223333333333333,0.7602777270328405,3.3326826991281524,0.1498166144642727,0.2516373990606634,0.1264213644390016,42.666666666666664,15.326085243430198,71.89999999999999,0.9416297927883702,69.73333333333333,0.3771236166328257,49.85,0.25
aTS-070E,8396928,7,0.0,0.2664,0.0,0.0,0.0,0.0,0.3556,0.0,0.0,0.0,0.0213,0.0,0.0,0.0,0.0,0.0,0.0,0.0,0.0,0.141,0.0,0.0,0.0,30.62333333333333,8.367446178826341,0.66,0.2631856125753584,3.8358647262491257,0.0281517532113929,0.1039417613482317,0.0764183024212819,38.666666666666664,2.0548046676563274,67.10000000000001,1.202774570177913,67.76666666666667,0.2054804667656324,44.5,0.1000000000000014
aTS-0710,8396928,7,0.0,0.1319,0.3343,0.2966,0.0,0.0,0.0,0.0,0.0,0.0,0.0,0.0,0.0,0.0,0.0,0.0,0.0,0.0,0.1934,0.0,0.0,0.0,0.0,63.84,12.66155072124527,1.7233333333333334,0.5482294734466177,3.799970835976385,0.0265647566380211,0.6755207620458664,0.4506420279382748,46.00000000000001,1.414213562373096,55.9,0.4320493798938569,51.26666666666667,0.3681787005729109,25.09999999999999,0.5
aTS-0711,8396928,7,0.0,0.2099,0.3147,0.093,0.0,0.0,0.0,0.0,0.0,0.0,0.0,0.0,0.0,0.0,0.0,0.0,0.2353,0.0,0.0,0.0,0.0,0.0,0.0,5.296666666666667,1.7776826363430442,0.1833333333333333,0.0418993502999217,3.6507675122468353,0.0869160422404483,0.0041462607098412,0.0023731544342168,47.00000000000001,4.242640687119286,66.69999999999999,0.7118052168020842,63.233333333333334,0.8806563209081942,34.150000000000006,0.9499999999999956
aTS-0712,8396928,7,0.0,0.0,0.1798,0.3161,0.0,0.1241,0.2209,0.0,0.0,0.0,0.0,0.0,0.0,0.0,0.0,0.0,0.0,0.0,0.0,0.0,0.0,0.0,0.0,25.156666666666663,3.0776758908125608,1.9966666666666668,0.9075363476038976,3.4981027714176,0.1512755384894927,0.322931586025559,0.149434256338912,44.00000000000001,7.788880963698616,55.8,4.678318786344797,45.3,6.344026061316793,37.2,2.6000000000000014
aTS-0714,8396928,7,0.0,0.0,0.2674,0.0,0.0,0.0,0.0,0.2334,0.0,0.0,0.171,0.0,0.0,0.0,0.0,0.0,0.0,0.109,0.0,0.0,0.0,0.0,0.0,28.65,4.130000000000001,1.345,0.3249999999999999,3.5228474382498263,0.031359187030109,0.2195052094890193,0.0894555385717794,43.5,3.4999999999999996,66.66666666666667,0.4714045207910317,66.4,0.0816496580927737,41.65,0.25
aTS-0715,8396928,7,0.1384,0.0,0.0,0.0,0.0,0.0,0.0,0.2006,0.0,0.0,0.3214,0.0,0.0,0.0,0.0,0.0,0.0,0.2498,0.0,0.0,0.0,0.0,0.0,15.625,1.4349999999999996,0.5900000000000001,0.0499999999999999,3.5966981002963485,0.0412255567436274,0.0365033260291016,0.0113029362603406,48.5,2.4999999999999987,68.10000000000001,0.616441400296898,65.6,1.423610433604173,32.30000000000001,0.1000000000000014
