Repository: chentl/biopackaging

# Biopackaging Materials Research

Machine learning framework for predicting and optimizing biopackaging material properties using ensemble neural networks.

## Overview

PyTorch-based pipeline for biopackaging materials research:
- **Multi-property prediction**: Grade, optical, tensile, and fire resistance properties
- **Composition optimization**: Generate and optimize material recipes using Monte Carlo/Bayesian methods
- **Design boundary analysis**: Analyze feasible design spaces
- **Model interpretability**: SHAP analysis and clustering sensitivity
- **Uncertainty quantification**: Ensemble predictions with confidence estimates

File: data/ann_demo.csv (part 3 of 4)
SampleID,DataSource,BatchNum,LAP,MMT,CMC,CNF,SLK,AGR,ALG,CAR,CHS,PEC,PUL,STA,GEL,GLU,ZIN,GLY,FFA,LAC,LEV,PHA,SRB,SUA,XYL,TensileStress,TensileStress_STD,TensileStrain,TensileStrain_STD,TensileModulusLog10,TensileModulusLog10_STD,TensileToughnessMean100n90,TensileToughnessMean100n90_STD,TensileThickness,TensileThickness_STD,TransVis,TransVis_STD,TransIR,TransIR_STD,TransUV,TransUV_STD
aTS-0D04,8396928,13,0.0,0.0,0.3733,0.1769,0.0343,0.0,0.0,0.0,0.0,0.0,0.0,0.0,0.0,0.0,0.0,0.3225,0.0,0.0,0.093,0.0,0.0,0.0,0.0,19.936666666666664,3.0813993934935184,22.583333333333332,4.173769945212069,2.7827899211739715,0.3475853211052751,2.9681304405254116,0.2321272272929635,22.000000000000004,3.4694469519536138e-15,76.03333333333335,1.7249798710580824,73.3,0.7257180352359079,53.36666666666667,3.5178907822096415
aTS-0D05,8396928,13,0.0,0.0,0.3144,0.233,0.0,0.1034,0.0,0.0,0.0,0.0,0.0,0.0,0.0,0.0,0.0,0.2534,0.0,0.0957,0.0,0.0,0.0,0.0,0.0,13.73,2.2109877129162583,4.933333333333334,1.2061048415825588,2.9235775662873444,0.1990458802940121,0.4726190164817208,0.1465303750050837,41.0,0.0,69.60000000000001,1.2355835328567049,68.13333333333334,3.642648609032841,47.833333333333336,1.9154343864744856
aTS-0D06,8396928,13,0.0,0.1106,0.0,0.0,0.0,0.0,0.0,0.0,0.3879,0.0,0.0,0.0,0.0,0.1698,0.0,0.0,0.0,0.0,0.0,0.0,0.0,0.228,0.1037,10.06,0.5514224031236544,3.9699999999999993,0.8838929045233175,2.8931559333818986,0.028005541133519,0.3043419456557771,0.081553633759848,46.66666666666667,0.942809041582064,68.0,1.557776192739722,67.06666666666666,0.5557777333511036,43.8,2.662079387746854
aTS-0D07,8396928,13,0.0,0.0,0.0,0.015,0.0,0.0,0.0,0.0,0.4532,0.0,0.0,0.0,0.0,0.0,0.0,0.0,0.0,0.053,0.0,0.0,0.0,0.2272,0.2516,13.95,3.3388920317973745,48.196666666666665,5.930375667321215,1.6478389480210094,0.0953220001348505,2.830587772898324,0.8297076882243805,50.00000000000001,6.9388939039072276e-15,79.39999999999999,0.1414213562373081,79.33333333333333,0.0471404520791021,55.5,0.2943920288775934
aTS-0D08,8396928,13,0.0979,0.0,0.2729,0.23,0.0,0.0,0.0,0.0,0.0,0.0,0.0751,0.0,0.0,0.0,0.0,0.3242,0.0,0.0,0.0,0.0,0.0,0.0,0.0,36.01,6.789143294014839,13.776666666666666,5.478018701034973,3.551421439092145,0.0372222619417116,3.890644330022401,1.7207891202999115,36.00000000000001,4.8989794855663575,78.86666666666666,0.3858612300930097,78.5,0.535412613473634,59.46666666666667,0.4189935029992181
aTS-0D09,8396928,13,0.0,0.0,0.2883,0.2411,0.0,0.0,0.0,0.1123,0.0,0.0,0.0,0.0,0.0,0.0,0.0,0.2573,0.101,0.0,0.0,0.0,0.0,0.0,0.0,52.33,2.289999999999999,16.075,0.995,3.667434867803163,0.0072843924730912,6.5615797962274565,0.1057178114328962,26.5,0.5000000000000004,77.5,0.2160246899469273,76.0,0.3265986323710892,55.1,0.2449489742783183
aTS-0D0A,8396928,13,0.0,0.0,0.197,0.2235,0.0,0.0,0.2023,0.0,0.0,0.0,0.0,0.0,0.0,0.0,0.0,0.0,0.1744,0.0,0.0,0.0,0.0,0.0,0.2027,43.35,1.6799999999999995,0.8200000000000001,0.1599999999999999,3.8877601521539,0.0285049714896641,0.1614495176996721,0.0457335865076818,22.0,2.0,79.1,0.4546060565661985,78.63333333333334,0.2867441755680872,61.9,0.3265986323710892
aTS-0D0B,8396928,13,0.0,0.0,0.2279,0.2787,0.095,0.0,0.2095,0.0,0.0,0.0,0.0,0.0,0.0,0.0,0.0,0.0,0.0,0.0,0.0,0.0,0.0,0.0,0.1888,64.655,27.605000000000004,1.03,0.32,3.955071261243475,0.1436647916486622,0.4605722987351642,0.3220452083254048,27.500000000000004,7.500000000000002,72.3,0.2160246899469295,70.73333333333333,0.4027681991198197,46.23333333333333,2.1452790546272102
aTS-0D0C,8396928,13,0.0,0.1448,0.3038,0.2387,0.0,0.0,0.0,0.0,0.0,0.0,0.0,0.0,0.0,0.0,0.0,0.2977,0.015,0.0,0.0,0.0,0.0,0.0,0.0,49.03,5.07,6.779999999999999,0.7799999999999998,3.791143907122811,0.0400005336726045,2.624635823137744,0.0007765505459484,33.0,1.0000000000000009,77.63333333333333,0.8055363982396363,76.23333333333333,0.3091206165165228,53.73333333333333,0.4496912521077323
aTS-0D0F,8396928,13,0.0,0.0,0.1787,0.349,0.0,0.0,0.0,0.1169,0.0,0.0,0.0,0.0,0.0,0.0,0.0,0.3225,0.0,0.0,0.0,0.0,0.0,0.0,0.033,18.66333333333333,4.474373947517375,6.09,3.54796655376945,3.338897468485689,0.2904422017168763,0.7933306334715917,0.3843196890720491,24.999999999999996,6.480740698407861,77.96666666666665,0.5249338582674549,76.63333333333334,0.3681787005729095,59.7,0.9416297927883678
aTS-0D10,8396928,13,0.0,0.0733,0.199,0.3565,0.0,0.0,0.0,0.0,0.0,0.0,0.0,0.0,0.2067,0.0,0.0,0.0,0.0,0.0,0.0,0.0,0.0,0.0,0.1646,38.9,7.0932503127973705,0.7066666666666667,0.1892675942210452,3.9210698830304582,0.0715834464927159,0.1720923451268722,0.0736582981150464,38.0,5.0990195135927845,75.93333333333334,0.6847546194724724,73.4,0.4546060565661956,50.7,0.6164414002968975
aTS-0D11,8396928,13,0.0526,0.0,0.2836,0.3837,0.0,0.0,0.0,0.0,0.0,0.0,0.0,0.0,0.0,0.0,0.0,0.1196,0.1606,0.0,0.0,0.0,0.0,0.0,0.0,59.105,7.425000000000001,2.9000000000000004,0.07,3.890884499624794,0.027888286323082,1.1665893340468965,0.1910897784027839,21.5,0.4999999999999987,78.56666666666666,0.8013876853447552,77.6,0.0816496580927723,61.26666666666667,1.1556623882239807
aTS-0D12,8396928,13,0.0,0.1249,0.2501,0.367,0.0,0.0,0.1427,0.0,0.0,0.0,0.0,0.0,0.0,0.0,0.0,0.0,0.1153,0.0,0.0,0.0,0.0,0.0,0.0,73.875,20.325000000000003,0.635,0.175,4.2032333199366985,0.0142385586192705,0.2392983514523594,0.1330237863565002,22.0,0.9999999999999992,78.96666666666667,0.3299831645537264,79.06666666666666,0.0471404520791038,60.13333333333333,1.0208928554075705
aTS-0D13,8396928,13,0.0,0.0,0.4295,0.1998,0.0,0.0,0.0,0.0,0.0,0.0,0.0,0.0,0.1224,0.0,0.0597,0.0,0.1887,0.0,0.0,0.0,0.0,0.0,0.0,61.52,2.639999999999997,0.875,0.025,3.975501882322769,0.0433420595876576,0.2966495029863963,0.0417126502938595,28.0,0.0,64.53333333333335,0.6342099196813518,62.53333333333334,0.4988876515698602,31.66666666666667,0.8055363982396363
aTS-0D14,8396928,13,0.0,0.2019,0.2743,0.338,0.0,0.0,0.0,0.0171,0.0,0.0,0.0,0.0,0.0,0.0,0.0,0.0,0.0,0.0,0.0,0.0,0.0,0.0,0.1687,49.695,18.535,1.06,0.29,4.062410332854599,0.1266317328717277,0.3178065673216678,0.2302086196858817,25.0,4.999999999999999,79.5,0.8831760866327876,79.0,0.1632993161855446,57.86666666666667,2.123414441151066
aTS-0D16,8396928,13,0.0,0.0,0.2399,0.401,0.0,0.0,0.0,0.0187,0.0,0.0,0.0,0.0,0.1682,0.0,0.0,0.0,0.0,0.0,0.0,0.0,0.0,0.1722,0.0,22.590000000000003,6.892116269090843,0.54,0.1930457631409368,3.771335379630758,0.0567108390652971,0.0642982593958997,0.0478624246004437,51.333333333333336,4.921607686744468,73.7,1.3589211407092978,71.63333333333334,0.9428090415820634,57.23333333333333,1.065624490876386
aTS-0D18,8396928,13,0.0,0.0,0.3639,0.1909,0.0,0.0,0.0,0.1883,0.0,0.0,0.0,0.0,0.0,0.0,0.1164,0.1404,0.0,0.0,0.0,0.0,0.0,0.0,0.0,34.92333333333334,9.697182866975108,6.313333333333333,1.04004273416475,3.4860436466293017,0.1170986871347364,1.5277379142833116,0.4202199464908148,32.0,2.8284271247461907,45.06666666666666,0.3299831645537202,49.73333333333333,2.4689178916188284,27.60000000000001,14.212904934131751
aTS-0D19,8396928,13,0.0,0.0,0.264,0.4957,0.0,0.0,0.0,0.0,0.0,0.0,0.0,0.0,0.0,0.0,0.1003,0.0,0.0157,0.0,0.0,0.0,0.0,0.0,0.1243,37.2,4.1023895475685865,0.9733333333333332,0.1519502842672197,3.731175915773252,0.0282624415788546,0.1723721283043009,0.0534264775640521,36.00000000000001,2.8284271247461894,49.666666666666664,6.287200401521243,54.46666666666667,0.8259674462242595,19.60000000000001,7.68505042273634
aTS-0D1C,8396928,13,0.0,0.2277,0.2651,0.2448,0.16,0.0,0.0,0.1023,0.0,0.0,0.0,0.0,0.0,0.0,0.0,0.0,0.0,0.0,0.0,0.0,0.0,0.0,0.0,61.17666666666667,5.472320247288975,0.7333333333333334,0.0590668171555645,4.0769475012460505,0.0329760509302832,0.1859481851335637,0.0196288691846225,28.333333333333332,1.6996731711975952,66.13333333333333,0.694422221866653,68.86666666666666,1.3299958228840003,46.4,0.9092121131323913
aTS-0D1D,8396928,13,0.0,0.1866,0.4403,0.1259,0.0,0.0,0.0,0.0,0.0,0.0,0.0,0.0,0.1402,0.0,0.107,0.0,0.0,0.0,0.0,0.0,0.0,0.0,0.0,58.85,7.690000000000005,1.03,0.2199999999999999,3.924671643502668,0.0159638726049546,0.2690420944292355,0.101494379489718,36.50000000000001,4.500000000000001,49.333333333333336,0.0942809041582043,49.333333333333336,0.5557777333511036,21.33333333333333,0.9392668535736904
aTS-0E01,8396928,14,0.0,0.0,0.2996,0.3773,0.0,0.0,0.0,0.0,0.0,0.0,0.0,0.0,0.0,0.015,0.0,0.2911,0.017,0.0,0.0,0.0,0.0,0.0,0.0,27.51666666666667,3.9928463809946697,14.323333333333332,4.731570094118395,3.328829467568132,0.0275049724381975,3.103287791893659,1.4165653770313131,27.666666666666668,0.471404520791032,77.16666666666667,0.5249338582674549,74.0,0.7257180352359079,52.333333333333336,4.271091455614389
aTS-0E02,8396928,14,0.0,0.0,0.3237,0.3242,0.0,0.0,0.0434,0.0,0.0,0.0,0.0,0.0,0.0,0.015,0.0,0.2937,0.0,0.0,0.0,0.0,0.0,0.0,0.0,22.305,0.6349999999999998,20.31,2.860000000000001,3.183391736268088,0.0726434196165208,3.2095928851173277,0.3501251564652972,35.0,5.000000000000001,75.13333333333334,0.7586537784494036,74.46666666666667,0.8576453553512411,56.2,0.2160246899469284
aTS-0E03,8396928,14,0.0,0.0344,0.2933,0.3104,0.0,0.0,0.0,0.0,0.0,0.0,0.0,0.0,0.0,0.0,0.0,0.3354,0.0264,0.0,0.0,0.0,0.0,0.0,0.0,29.796666666666667,7.27262599676959,22.176666666666662,2.5242468623774146,3.3191646239230947,0.1294556082216292,4.951199407361043,1.6405747717208543,27.0,0.0,76.26666666666667,0.4921607686744479,75.3,0.3741657386773934,54.5,0.3559026084010434
aTS-0E04,8396928,14,0.0,0.0,0.3394,0.2498,0.0,0.0,0.0,0.0779,0.0,0.0,0.0,0.0,0.0,0.0,0.0,0.2563,0.0,0.0766,0.0,0.0,0.0,0.0,0.0,26.013333333333332,2.7155028181822156,15.36,0.7430118886442296,3.2035159794177983,0.0633938839015888,2.7882582813483068,0.2688105150745803,29.0,0.0,74.96666666666665,1.1897712198383168,74.73333333333333,1.3474255287605168,53.666666666666664,2.209575122556872
aTS-0E05,8396928,14,0.0,0.0,0.302,0.2899,0.0,0.0,0.0,0.0,0.0,0.0,0.0574,0.0,0.0,0.0,0.0,0.2617,0.0,0.0,0.0,0.0,0.0,0.0,0.089,35.31,2.544968893064642,28.63,4.190019888576504,3.1125796793216516,0.1300277551883742,6.949769782463392,0.4292942076391127,28.666666666666664,3.091206165165236,79.10000000000001,0.0816496580927737,78.83333333333333,0.1247219128924649,59.36666666666667,0.4496912521077344
aTS-0E06,8396928,14,0.0,0.0,0.3142,0.3257,0.0,0.0325,0.0,0.0,0.0,0.0,0.0,0.0,0.0233,0.0,0.0,0.3043,0.0,0.0,0.0,0.0,0.0,0.0,0.0,31.355,8.355,17.725,2.4749999999999996,3.463856686769873,0.1520519209102608,4.472307359235428,1.7239536070183044,47.5,9.500000000000002,76.86666666666667,1.1085526098877267,75.93333333333334,0.7408703590297635,52.63333333333333,1.1614167593456228
aTS-0E07,8396928,14,0.0,0.0,0.3071,0.3034,0.0,0.0,0.0,0.0228,0.0,0.0,0.0,0.0,0.0,0.0,0.0343,0.3324,0.0,0.0,0.0,0.0,0.0,0.0,0.0,26.666666666666668,2.739955392986455,44.18333333333334,1.9777821473110304,2.8215214670147417,0.1123906529332849,7.949720924433625,0.4387127813189845,27.666666666666668,2.0548046676563247,67.26666666666667,0.3858612300930052,67.73333333333333,0.2054804667656324,38.76666666666667,0.6236095644623235
aTS-0E08,8396928,14,0.015,0.0,0.3286,0.3471,0.0,0.0,0.0,0.0,0.0,0.0,0.0,0.0,0.0,0.0,0.0,0.2727,0.0,0.0366,0.0,0.0,0.0,0.0,0.0,46.489999999999995,4.300000000000001,10.69,0.2599999999999998,3.650108780794029,0.0304999167381028,3.932242403050393,0.2557411423206788,33.0,0.0,77.73333333333333,0.124721912892469,76.06666666666666,0.1699673171197603,57.5,0.816496580927726
aTS-0E09,8396928,14,0.0,0.0,0.2857,0.3373,0.0,0.0,0.0,0.0199,0.0,0.0,0.0,0.0,0.0,0.0,0.0,0.2837,0.0,0.0,0.0,0.0734,0.0,0.0,0.0,30.375,6.6850000000000005,11.405,2.535,3.397215142707193,0.0858920399260492,2.7980817895775663,1.150819805764066,39.99999999999999,4.0,75.39999999999999,0.4898979485566367,73.10000000000001,2.0832666655999663,54.1,0.2943920288775958
aTS-0E0A,8396928,14,0.0234,0.0,0.3094,0.3054,0.0,0.0,0.0,0.0,0.0,0.0,0.0,0.0,0.0,0.0,0.0,0.2725,0.0893,0.0,0.0,0.0,0.0,0.0,0.0,45.2,0.5899999999999999,14.92,0.0600000000000005,3.5835993842370524,0.0098898451897799,5.069196490679501,0.1332584946502537,30.5,2.5000000000000004,75.46666666666667,0.2624669291337295,73.76666666666667,0.7408703590297624,51.2,0.4898979485566339
aTS-0E0B,8396928,14,0.0,0.0,0.3266,0.3301,0.0,0.015,0.0,0.0639,0.0,0.0,0.0,0.0,0.0,0.0,0.0,0.2644,0.0,0.0,0.0,0.0,0.0,0.0,0.0,42.405,1.1550000000000011,14.205,1.955,3.5725499707659947,0.0617745641211264,4.701537157059695,0.5211922857092595,50.0,5.000000000000001,77.26666666666667,1.4704496666741826,77.66666666666667,0.8219218670625301,57.06666666666667,0.531245915016976
aTS-0E0D,8396928,14,0.0,0.0,0.285,0.2995,0.0429,0.0,0.0344,0.0,0.0,0.0,0.0,0.0,0.0,0.0,0.0,0.3383,0.0,0.0,0.0,0.0,0.0,0.0,0.0,27.415,2.164999999999999,17.830000000000002,3.3600000000000003,3.233041398732563,0.1598293606157459,3.6135431100794984,0.9721147111192376,28.5,0.5000000000000004,275.09999999999997,282.41844840590704,74.16666666666667,0.0471404520791021,52.833333333333336,0.3858612300930097
aTS-0E0E,8396928,14,0.0,0.0,0.3018,0.3493,0.0,0.0,0.0349,0.0,0.0,0.0,0.0,0.0,0.0,0.0,0.0,0.2687,0.0,0.0,0.0,0.0453,0.0,0.0,0.0,37.825,2.9049999999999976,11.605,1.3049999999999995,3.666834012096415,0.0191272807349578,3.45286248246221,0.6114098967789388,31.0,1.0000000000000009,76.10000000000001,0.4320493798938569,75.10000000000001,0.163299316185546,54.96666666666667,0.0942809041582076
aTS-0E0F,8396928,14,0.0366,0.0,0.3222,0.2747,0.0,0.0,0.0,0.0,0.0,0.0,0.0,0.0,0.0,0.0,0.0,0.2924,0.0,0.0,0.0741,0.0,0.0,0.0,0.0,26.856666666666666,8.229156835437164,27.429999999999996,7.37879393939145,2.964971380974472,0.2127303415290861,5.492975458438942,2.8446309068093707,26.0,5.6568542494923815,76.53333333333333,1.3670731102939946,75.4,0.535412613473634,55.76666666666667,0.2867441755680886
aTS-0E10,8396928,14,0.0,0.1651,0.3786,0.3334,0.0,0.015,0.0,0.0,0.0,0.0,0.0,0.0,0.1079,0.0,0.0,0.0,0.0,0.0,0.0,0.0,0.0,0.0,0.0,105.55666666666669,13.696024565138922,1.8,0.8258732751861309,4.16082107912163,0.0525704092543525,1.2357938589818018,0.8747667873065632,23.666666666666668,2.0548046676563247,74.66666666666667,0.6128258770283411,78.16666666666667,0.1247219128924649,49.63333333333333,0.6128258770283411
aTS-0E11,8396928,14,0.0,0.1212,0.3465,0.2903,0.083,0.0,0.0,0.0,0.0,0.0,0.0,0.0,0.159,0.0,0.0,0.0,0.0,0.0,0.0,0.0,0.0,0.0,0.0,92.67,5.140000000000001,0.725,0.035,4.2248523194655,0.0283963603310644,0.321171641988239,0.0391718790853401,20.499999999999996,2.5000000000000004,74.46666666666665,0.1885618083164086,76.06666666666666,0.1247219128924652,46.0,0.2160246899469284
aTS-0E12,8396928,14,0.0,0.1514,0.2898,0.3962,0.0,0.0,0.0,0.0,0.0,0.0,0.0,0.0,0.0222,0.0,0.0,0.0,0.1404,0.0,0.0,0.0,0.0,0.0,0.0,120.54,26.048145167490656,1.3133333333333332,0.6022365721947555,4.164911666005854,0.1237854858655598,0.7561995897745063,0.400301422553899,20.666666666666668,2.4944382578492945,78.33333333333333,0.1247219128924639,79.06666666666666,0.5436502143433357,58.93333333333333,0.6599663291074422
aTS-0E13,8396928,14,0.0,0.1934,0.4296,0.2807,0.0,0.0,0.0,0.0,0.0,0.0,0.0,0.0,0.0,0.0,0.0,0.0813,0.015,0.0,0.0,0.0,0.0,0.0,0.0,117.86,10.284671441843273,2.6433333333333335,0.4289781139198388,4.112777088653544,0.0406185073932214,2.2047219267341234,0.6821184750177212,27.666666666666668,1.247219128924648,79.60000000000001,0.2160246899469295,79.2,0.648074069840786,57.26666666666667,0.2624669291337274
aTS-0E14,8396928,14,0.0,0.1679,0.432,0.2781,0.0,0.0,0.0,0.0,0.015,0.0,0.0,0.0,0.107,0.0,0.0,0.0,0.0,0.0,0.0,0.0,0.0,0.0,0.0,141.80999999999997,6.523511324432572,1.35,0.1772004514666935,4.252936222240649,0.1039014854225255,0.9524918028673868,0.0885432322234085,22.333333333333332,1.8856180831641267,75.03333333333335,0.8653836657164756,76.2,0.1414213562373098,50.5,0.5099019513592802
aTS-0E15,8396928,14,0.0,0.2313,0.4216,0.2834,0.0,0.0,0.0,0.0,0.0,0.0,0.0,0.0,0.0486,0.015,0.0,0.0,0.0,0.0,0.0,0.0,0.0,0.0,0.0,62.15666666666666,10.577814308993872,0.7833333333333333,0.1724979871058081,4.124296957966229,0.0224764051433718,0.2021841775927399,0.0895318213201362,26.333333333333332,3.091206165165236,81.3,0.0816496580927737,80.06666666666666,0.8219218670625301,58.5,0.6683312551921147
aTS-0E16,8396928,14,0.0,0.1079,0.3974,0.2517,0.0,0.0,0.0,0.0,0.0,0.0,0.0,0.0,0.1174,0.0,0.0,0.0,0.1256,0.0,0.0,0.0,0.0,0.0,0.0,116.17666666666666,12.054383250733128,1.4833333333333332,0.2223110933404409,4.171356486191065,0.0393217632805614,0.8786675583162366,0.234682497053683,21.0,1.6329931618554523,74.66666666666666,0.3299831645537211,78.16666666666667,0.4027681991198181,42.666666666666664,0.1247219128924639
aTS-0E17,8396928,14,0.0,0.1249,0.3087,0.397,0.0,0.0,0.0,0.0,0.0,0.0,0.0,0.0,0.1172,0.0,0.0,0.0,0.0,0.0521,0.0,0.0,0.0,0.0,0.0,136.66666666666666,9.053332106038209,1.2766666666666666,0.3065217048686039,4.239494434697672,0.0205530613207028,1.0482539279319305,0.3793830535543443,22.000000000000004,2.943920288775948,75.36666666666667,0.6798692684790365,75.86666666666666,0.7586537784494015,49.3,0.8286535263104032
aTS-0E18,8396928,14,0.0,0.0656,0.2944,0.4109,0.0,0.0,0.0,0.0,0.0,0.0,0.104,0.0,0.1251,0.0,0.0,0.0,0.0,0.0,0.0,0.0,0.0,0.0,0.0,138.34333333333333,16.61111542177573,1.4366666666666668,0.1297005097222915,4.180027375347711,0.0409700837842726,1.1872969596381229,0.1980088120941526,20.333333333333332,1.6996731711975952,75.26666666666667,0.1699673171197609,77.86666666666666,0.2494438257849285,49.1,0.1632993161855446
aTS-0E19,8396928,14,0.0,0.2434,0.4299,0.2655,0.0,0.0,0.0,0.0,0.0,0.0,0.0,0.0,0.0,0.0,0.0,0.0376,0.0,0.0,0.0,0.0237,0.0,0.0,0.0,138.66,5.539999999999992,1.48,0.05,4.215728977747082,0.0311378635086909,1.1091395858074602,0.0381366240874765,27.5,0.5000000000000004,80.63333333333334,0.2624669291337254,79.86666666666667,0.9809292646374784,57.666666666666664,0.771722460186014
aTS-0E1A,8396928,14,0.0,0.1313,0.3275,0.2467,0.0,0.0,0.0,0.0,0.0,0.0,0.0571,0.0,0.2373,0.0,0.0,0.0,0.0,0.0,0.0,0.0,0.0,0.0,0.0,118.74,6.370102039999044,1.21,0.0697614984548545,4.158480801031904,0.0195317096908491,0.7850092653120609,0.0826529530842295,29.333333333333332,1.2472191289246468,73.73333333333333,0.2494438257849266,76.63333333333334,0.1247219128924649,44.133333333333326,0.1699673171197595
aTS-0E1B,8396928,14,0.0,0.126,0.2849,0.3869,0.0,0.0,0.0,0.0,0.0,0.0,0.0,0.0,0.0816,0.0,0.0,0.0,0.1206,0.0,0.0,0.0,0.0,0.0,0.0,139.3766666666667,12.818144258129658,1.5833333333333333,0.3104119127152751,4.190134116906626,0.0247239392717301,1.3230191291644051,0.4503437217049521,24.999999999999996,3.2659863237109046,76.7,0.4546060565661933,78.8,0.408248290463863,50.2,0.962635271879576
aTS-0E1C,8396928,14,0.0,0.1001,0.2883,0.2899,0.0,0.0,0.0,0.0,0.0,0.0,0.0,0.0,0.1456,0.0,0.0,0.0,0.0,0.0,0.0,0.0,0.0,0.0,0.1761,52.02333333333333,12.430189951172194,1.3833333333333335,0.2666249967442829,3.945795079709124,0.0564656082277895,0.5400133392860058,0.2053506108327727,17.333333333333332,0.9428090415820624,70.5,0.5887840577551869,74.13333333333334,0.094280904158206,42.86666666666667,1.6739839372652965
aTS-0E1D,8396928,14,0.0,0.2391,0.4272,0.2242,0.0,0.0,0.0,0.0,0.0,0.0,0.0,0.0,0.0,0.0,0.0449,0.0646,0.0,0.0,0.0,0.0,0.0,0.0,0.0,135.07333333333335,11.700490967856384,2.0033333333333334,0.3953338954464807,4.133823515064077,0.0516737696138669,1.7061729021995902,0.4394282451301933,30.333333333333332,3.3993463423951913,74.43333333333334,0.0942809041582076,76.76666666666667,0.1699673171197591,46.2,0.1414213562373081
aTS-0E1E,8396928,14,0.0,0.098,0.3769,0.2889,0.0,0.0,0.0,0.0,0.0,0.0,0.0,0.0,0.2212,0.0,0.0,0.015,0.0,0.0,0.0,0.0,0.0,0.0,0.0,114.67666666666666,14.51734671197032,2.0,0.2515286597321798,4.0810894902500605,0.0215968217203821,1.3936288167769073,0.4334401329600559,25.666666666666668,0.4714045207910304,61.26666666666667,0.0942809041582043,58.86666666666667,0.3399346342395206,33.266666666666666,0.5436502143433359
aTS-0F02,8396928,15,0.0,0.0,0.0,0.0,0.0,0.0365,0.0,0.0,0.5881,0.0,0.0,0.0,0.1174,0.0,0.0,0.0,0.0,0.0501,0.0,0.0,0.0,0.0,0.2079,39.86333333333334,10.425105381828148,53.169999999999995,11.28496640077704,2.0069212274675334,0.0997817014184142,9.981338975409535,3.814767019122999,29.666666666666664,3.771236166328255,79.6,0.1999999999999957,79.0,0.0816496580927737,56.4,0.816496580927726
aTS-0F03,8396928,15,0.0,0.0,0.0,0.0,0.0,0.0,0.0,0.0,0.6056,0.0,0.0,0.0,0.2244,0.0,0.0604,0.0,0.0376,0.0,0.0,0.0,0.0,0.072,0.0,44.31,3.328332916040701,10.04,5.605217807245912,3.554639900537987,0.006391074426668,3.9534837700722303,2.2510211940133895,45.333333333333336,9.177266598624136,77.9,0.0,78.9,0.163299316185546,47.4,0.816496580927726
aTS-0F04,8396928,15,0.0,0.0,0.0,0.0966,0.0,0.0,0.0,0.0,0.6131,0.0,0.0,0.0,0.1383,0.0,0.0,0.0,0.0,0.0669,0.0,0.0,0.0,0.0852,0.0,32.013333333333335,3.7137701717915848,2.4266666666666667,0.5041384289612878,3.454908778244995,0.0225088989436598,0.6717301276056048,0.2272771528738891,53.666666666666664,13.02134998974974,76.05,0.25,78.76666666666667,0.0471404520791038,58.7,1.0801234497346437
aTS-0F06,8396928,15,0.068,0.0,0.0,0.0,0.0,0.0,0.0,0.0,0.6641,0.0,0.0,0.0,0.1428,0.0,0.0,0.0,0.0,0.0,0.0219,0.0,0.0,0.1033,0.0,31.94666666666667,8.825728802138034,2.6999999999999997,0.4825626038833373,3.4019018467482525,0.0851072530964038,0.8793560551157692,0.2554398941848487,57.99999999999999,5.715476066494081,79.2,0.0,79.6,0.0816496580927723,58.36666666666667,1.1440668201153683
aTS-0F08,8396928,15,0.0,0.0,0.2708,0.2964,0.0,0.0,0.0904,0.0,0.0,0.0,0.0,0.0,0.0,0.0,0.0,0.3054,0.0,0.037,0.0,0.0,0.0,0.0,0.0,22.17,5.216972302015797,30.38,8.376805278067925,3.0056986523365254,0.2777412350695067,4.598875080066751,0.6475252284023293,33.0,1.4142135623730965,79.1,0.1999999999999957,77.23333333333333,0.2624669291337274,60.83333333333333,0.4109609335312651
aTS-0F0A,8396928,15,0.0,0.0,0.3697,0.2553,0.0,0.0,0.0,0.0693,0.0,0.0,0.0943,0.0,0.0,0.0,0.0,0.2114,0.0,0.0,0.0,0.0,0.0,0.0,0.0,33.81333333333333,5.564484602269009,19.54,2.283958551871436,3.4012698044888734,0.0620095862465115,4.9214565850163865,0.3676398175610821,33.0,0.0,78.2,0.0,77.03333333333333,0.0942809041582076,57.06666666666666,0.0471404520791038
aTS-0F0B,8396928,15,0.0,0.0,0.3059,0.2628,0.0,0.0,0.0,0.0,0.0,0.0,0.116,0.0,0.0,0.0,0.0,0.2824,0.0,0.0,0.0,0.0329,0.0,0.0,0.0,12.47,0.5699999999999994,35.69,9.760000000000002,2.5390035194139644,0.0631968349203242,2.9914904342234268,0.6486692562748517,50.5,0.499999999999997,78.0,0.0999999999999943,76.2,1.0198039027185566,60.166666666666664,0.5312459150169732
aTS-0F0D,8396928,15,0.0642,0.0,0.0,0.0,0.0383,0.0,0.0,0.0,0.6571,0.0,0.0,0.0,0.0629,0.0,0.0,0.0,0.0,0.1776,0.0,0.0,0.0,0.0,0.0,34.50333333333334,1.4576769951612127,2.36,0.4245782220824174,3.5271530531922575,0.0245283593823515,0.6949735537355166,0.1292242116535631,44.00000000000001,4.966554808583778,78.15,0.0500000000000042,78.86666666666666,0.2357022603955158,57.93333333333333,0.6599663291074437
aTS-0F0E,8396928,15,0.0,0.0342,0.3565,0.3154,0.0,0.0,0.0,0.0302,0.0,0.0,0.0,0.0,0.0,0.0,0.0,0.2637,0.0,0.0,0.0,0.0,0.0,0.0,0.0,33.053333333333335,6.379447903663417,17.549999999999997,3.921249800765057,3.4451471147546218,0.0978618145853729,4.414429717233043,1.505811634369889,23.000000000000004,2.8284271247461894,77.9,0.1000000000000014,76.6,0.2943920288775946,56.9,0.432049379893858
aTS-0F10,8396928,15,0.0,0.0953,0.4109,0.2281,0.0,0.0,0.0,0.0,0.0,0.0,0.1249,0.0,0.1408,0.0,0.0,0.0,0.0,0.0,0.0,0.0,0.0,0.0,0.0,74.13666666666666,15.402784019636044,2.8200000000000003,0.4166533331199931,3.9599077801514966,0.0510092954562235,1.6488134048922471,0.0972148789621085,33.333333333333336,7.760297817881876,73.55000000000001,0.3500000000000014,76.1,0.1414213562373098,49.26666666666667,0.2054804667656324
aTS-0F11,8396928,15,0.0,0.6016,0.0,0.0,0.0706,0.0,0.0,0.1141,0.0,0.0,0.0,0.0,0.0,0.0,0.0,0.0,0.0,0.0,0.0,0.0933,0.0,0.0,0.1204,12.92,2.1899999999999995,0.24,0.0099999999999999,3.837216483072172,0.00939042646884,0.017029711699757,0.0032826487700621,23.0,1.0000000000000009,72.6,0.6999999999999957,76.63333333333334,0.4784233364802449,39.96666666666667,2.614489540150343
aTS-0F14,8396928,15,0.0,0.4577,0.2286,0.1545,0.0,0.0663,0.0,0.0,0.0,0.0,0.0,0.0,0.0929,0.0,0.0,0.0,0.0,0.0,0.0,0.0,0.0,0.0,0.0,27.159999999999997,15.88433819836382,0.47,0.1186029791643813,3.9597367289179783,0.4132584932746737,0.0462667904212567,0.0409336110044315,23.333333333333336,6.649979114420002,78.05,1.9500000000000028,81.86666666666667,2.517052950487049,51.0,3.666969684448818
aTS-0F16,8396928,15,0.0,0.481,0.2373,0.1178,0.0,0.0,0.0,0.0,0.0,0.0,0.0,0.0,0.0,0.0,0.1022,0.0,0.0,0.0,0.0,0.0,0.0,0.0,0.0617,58.866666666666674,17.167038830917296,1.49,0.4283300907789069,4.045834018057286,0.1033676452819581,0.6227442096544676,0.369390273853009,24.333333333333332,6.342099196813484,37.95,0.25,36.76666666666667,0.7363574011458163,12.700000000000005,0.0816496580927737
aTS-0F17,8396928,15,0.0,0.0796,0.385,0.2777,0.0,0.0,0.0,0.0,0.0,0.0,0.0,0.0,0.1231,0.0,0.0,0.0,0.1346,0.0,0.0,0.0,0.0,0.0,0.0,64.79333333333334,14.727439997803046,1.5699999999999996,0.6717638473948019,4.099685131563738,0.0749005852946205,0.7704509557460574,0.4483260861836942,17.0,0.0,75.75,0.1500000000000056,76.86666666666666,0.0471404520791021,50.166666666666664,0.6944222218666565
aTS-0F18,8396928,15,0.0,0.5923,0.0,0.0,0.0,0.0,0.0,0.1425,0.0,0.0,0.0,0.0,0.0,0.0,0.03,0.0,0.0,0.0,0.0533,0.0,0.0,0.0,0.1818,14.40333333333333,4.338742777451654,0.5366666666666666,0.1732692189115603,3.672118039805799,0.1498727755257314,0.0360011205132904,0.0187669427727306,24.999999999999996,2.8284271247461907,63.15,3.3500000000000014,67.43333333333334,2.4362995619495464,28.066666666666663,2.7133415233291664
aTS-0F19,8396928,15,0.0,0.5807,0.1273,0.0,0.0,0.0,0.0,0.1564,0.0,0.0,0.0,0.0,0.0,0.0,0.0,0.0,0.0,0.0,0.0,0.0,0.0,0.0793,0.0563,32.60333333333333,7.953415758164678,0.6233333333333332,0.1461354014452198,3.903970473396487,0.0296364841084675,0.1129843874501132,0.0568867697376849,28.0,0.8164965809277268,64.05,0.0499999999999971,75.26666666666667,1.3912424503139469,28.566666666666663,1.307244770075173
aTS-0F1A,8396928,15,0.0,0.0,0.2207,0.2708,0.0,0.0,0.0,0.0,0.0,0.0,0.1976,0.0,0.2152,0.0,0.0,0.0,0.0,0.0957,0.0,0.0,0.0,0.0,0.0,38.86,11.580555542229684,1.22,0.406283972938469,3.77159454610861,0.0965778257790799,0.3449897105367482,0.2232876461932913,42.333333333333336,11.78511301977579,74.45,0.9500000000000028,69.93333333333334,0.2357022603955158,49.833333333333336,0.2357022603955158
aTS-0F1B,8396928,15,0.0,0.2654,0.3749,0.184,0.0,0.0,0.0,0.0,0.0,0.0,0.0,0.0,0.0,0.0,0.1304,0.0453,0.0,0.0,0.0,0.0,0.0,0.0,0.0,53.0,8.925383278418169,3.323333333333333,0.2852289528704189,3.886926144248991,0.0634055229550695,1.3372222338184938,0.2971443401068272,31.0,1.4142135623730965,39.2,0.5,39.26666666666667,2.5249862485874157,12.5,0.4320493798938569
aTS-0F1D,8396928,15,0.0,0.5739,0.1705,0.0,0.0354,0.0,0.0,0.1075,0.0,0.0,0.0,0.0,0.0,0.0,0.0,0.0,0.1127,0.0,0.0,0.0,0.0,0.0,0.0,56.14333333333334,18.04719984435874,0.3766666666666666,0.1271045064329174,4.305704507168826,0.0387720938937832,0.1124118845271454,0.0577750187229182,19.0,3.741657386773941,69.65,3.4499999999999957,80.33333333333333,1.649915822768611,33.60000000000001,2.7361773821641493
aTS-0F1E,8396928,15,0.0,0.0,0.2873,0.3244,0.0,0.0,0.0,0.0,0.0,0.0,0.0751,0.0,0.1936,0.0,0.0,0.0,0.0,0.0,0.1196,0.0,0.0,0.0,0.0,31.075,0.3949999999999996,3.915,0.2649999999999999,3.666284971526792,0.0094806709710797,1.0032170814587702,0.074321489702662,26.0,0.0,75.25,0.0499999999999971,72.63333333333334,0.3091206165165235,49.5,2.001665972800323
aTS-1001,8396928,16,0.0,0.1769,0.0,0.0,0.0,0.0,0.0,0.2821,0.0,0.0,0.0264,0.3594,0.0,0.1552,0.0,0.0,0.0,0.0,0.0,0.0,0.0,0.0,0.0,25.92,6.73872886134074,0.3699999999999999,0.0588784057755189,3.9257683118933913,0.0731359504876861,0.051737406620567,0.0215489553613757,43.333333333333336,2.8674417556808756,72.13333333333333,0.0942809041582076,73.76666666666667,0.188561808316412,41.53333333333333,0.8178562764256865
aTS-1002,8396928,16,0.0,0.0,0.2813,0.0,0.0,0.0986,0.0,0.0,0.0,0.1146,0.0,0.3854,0.1201,0.0,0.0,0.0,0.0,0.0,0.0,0.0,0.0,0.0,0.0,34.50666666666667,9.98815743212375,1.01,0.2336664289109584,3.740029564084596,0.0408386466454557,0.1674483689805084,0.1059895846060078,33.66666666666667,0.471404520791032,70.03333333333335,1.699673171197595,76.96666666666667,0.3858612300930069,50.833333333333336,1.4704496666741842
aTS-1003,8396928,16,0.0,0.0,0.1456,0.0,0.0,0.0,0.0,0.108,0.0,0.4313,0.0,0.0,0.0,0.0,0.0,0.0723,0.0,0.0,0.0,0.0,0.0,0.0,0.2429,22.513333333333332,1.3151510263928716,5.663333333333333,1.7711829066725118,3.1952114697214764,0.0194193398404622,0.884248607389719,0.354871205241626,23.666666666666668,6.182412330330471,72.0,0.2160246899469273,72.1,0.3559026084010427,45.03333333333334,0.2494438257849272
aTS-1004,8396928,16,0.0,0.0,0.0,0.0,0.0,0.0,0.0,0.1324,0.0,0.0,0.0,0.3981,0.0,0.0,0.0,0.059,0.3587,0.0517,0.0,0.0,0.0,0.0,0.0,12.54,7.556758564358134,0.8866666666666666,0.3680881536926839,3.4343717904295095,0.1418900723544785,0.0448854484558062,0.0454757518177489,29.333333333333332,2.357022603955159,77.03333333333335,0.6236095644623235,79.63333333333333,0.7318166133366711,52.833333333333336,0.3091206165165245
aTS-100B,8396928,16,0.0,0.3722,0.0,0.0,0.0,0.0925,0.0,0.0,0.0,0.3356,0.0,0.1655,0.0,0.0,0.0,0.0,0.0,0.0,0.0341,0.0,0.0,0.0,0.0,32.855,9.365,0.275,0.0249999999999999,4.151095365409877,0.1204816798663355,0.0523359206367821,0.0206459285389525,35.0,2.999999999999999,78.60000000000001,0.6164414002968979,76.23333333333333,2.1139746660943897,49.5,2.412467616362962
aTS-100D,8396928,16,0.0,0.0,0.0,0.0,0.0,0.0,0.183,0.0,0.0,0.0,0.117,0.0299,0.0,0.0,0.0,0.0,0.0,0.2801,0.0,0.0,0.39,0.0,0.0,1.485,0.245,16.28,1.3099999999999996,1.035972058198826,0.0560323574889397,0.1229146146094644,0.0301926552703999,39.0,2.0000000000000018,85.83333333333333,4.907364080870933,85.43333333333334,3.919467083956978,75.60000000000001,6.943102092484789
aTS-100F,8396928,16,0.0,0.1436,0.0,0.0,0.0,0.0,0.0,0.0,0.0,0.3677,0.0,0.0419,0.0,0.0,0.0,0.0,0.0529,0.3939,0.0,0.0,0.0,0.0,0.0,27.03,8.049650095915142,1.336666666666667,0.6151603223731373,3.655507429773025,0.1500720347059321,0.2313075142202433,0.205924736585184,36.0,10.614455552060436,80.5,1.435270009440732,74.03333333333333,13.610371862011055,52.833333333333336,5.741273571449302
aTS-1011,8396928,16,0.0,0.2641,0.0,0.0,0.2781,0.0,0.0,0.0,0.0,0.0,0.0,0.3261,0.0,0.0,0.0837,0.0,0.0,0.0,0.0,0.048,0.0,0.0,0.0,19.845,5.565,0.2,0.06,4.115255493604179,0.0194350596687229,0.0204797115338036,0.0095036033257522,37.5,0.5000000000000004,65.56666666666668,0.8259674462242547,67.69999999999999,0.2160246899469284,34.13333333333334,1.2229290885229391
aTS-1013,8396928,16,0.308,0.1899,0.0,0.0502,0.0,0.0,0.0,0.0,0.0,0.0,0.0,0.2948,0.0,0.0,0.0,0.0,0.0,0.0,0.0,0.0,0.0,0.0,0.1571,6.52,6.27,0.0849999999999999,0.0349999999999999,3.5151981791949263,0.597154677402467,0.0034261143196078,0.0033790053903119,25.500000000000004,2.5000000000000004,81.26666666666667,0.4027681991198161,80.16666666666667,0.6548960901462838,50.29999999999999,7.009041779492161
aTS-1016,8396928,16,0.0,0.0,0.0,0.3298,0.0844,0.0,0.0,0.1187,0.0,0.0,0.0,0.0,0.0792,0.0,0.0,0.0,0.0,0.0,0.0,0.0,0.3878,0.0,0.0,28.005,0.0150000000000005,5.8100000000000005,0.8500000000000001,3.4694544098348055,0.0078487182791509,1.2637697213875243,0.169469438456094,31.5,1.500000000000001,72.96666666666667,0.6018490028422561,64.16666666666666,4.32691832858239,48.366666666666674,0.531245915016973
aTS-1017,8396928,16,0.0,0.0,0.0,0.0,0.0,0.1743,0.2654,0.0,0.0,0.2441,0.0,0.0,0.0,0.0,0.0,0.0,0.0,0.0,0.0,0.0557,0.2604,0.0,0.0,16.07,12.36,1.5,0.61,3.3238606124192813,0.1154185572401542,0.1264337925461198,0.1160575234591059,45.5,0.5000000000000004,78.76666666666667,0.5436502143433359,78.36666666666666,1.7172329163188342,59.63333333333333,2.6157641755751277
aTS-1019,8396928,16,0.0,0.0,0.0,0.0,0.0,0.0,0.0713,0.0,0.0,0.3266,0.0,0.2307,0.0,0.1585,0.0,0.0,0.213,0.0,0.0,0.0,0.0,0.0,0.0,19.113333333333333,2.7995515513897735,0.5166666666666667,0.1633673433979046,3.808411381607554,0.0023535179639729,0.034361623501417,0.0115041961135636,30.0,2.8284271247461907,76.76666666666667,0.4642796092394748,76.56666666666666,0.6018490028422588,49.73333333333333,1.228368384845886
aTS-101B,8396928,16,0.0,0.034,0.0,0.0,0.0,0.0,0.0,0.0,0.0,0.3589,0.0,0.0,0.0,0.0,0.0,0.0,0.2043,0.0,0.3731,0.0,0.0,0.0297,0.0,11.67,4.18,0.76,0.12,3.660600281909145,0.0228022727278811,0.0182739700472828,0.0112835300622527,23.0,2.999999999999999,81.16666666666667,1.0208928554075705,86.26666666666667,0.6182412330330469,58.96666666666667,2.1076579946049665
aTS-101E,8396928,16,0.0,0.0,0.3624,0.0353,0.0,0.0,0.0,0.0,0.0,0.0,0.0,0.16,0.0,0.0,0.0,0.0,0.0,0.0,0.0,0.0,0.3711,0.0,0.0711,5.93,3.109999999999999,8.344999999999999,0.7749999999999994,2.117328090395453,0.2310517452732096,0.252195228474829,0.1695421566016103,26.500000000000004,1.4999999999999996,89.2,0.4320493798938591,83.53333333333333,2.1514852750806557,70.53333333333333,3.0565049030260414
aTS-1103,8396928,17,0.0,0.0,0.0263,0.0,0.0,0.0,0.0,0.0,0.0,0.3667,0.4101,0.0,0.0,0.0,0.0,0.0,0.0,0.0,0.0,0.0,0.0481,0.1487,0.0,29.835,17.805,0.32,0.06,3.9891379577737474,0.1881077849695205,0.0549604712697621,0.0422958682457749,25.0,0.0,77.56666666666666,0.5792715732327613,78.66666666666667,0.3091206165165245,58.4,0.1414213562373081
aTS-1104,8396928,17,0.0,0.0,0.0,0.0882,0.0,0.0,0.0,0.0,0.0,0.0,0.4397,0.416,0.0,0.0,0.0,0.0,0.0,0.0234,0.0,0.0,0.0,0.0327,0.0,8.23,4.63,0.385,0.015,3.608789506197738,0.0920886031268468,0.0110480575582015,0.0086942600527974,55.0,4.999999999999997,78.93333333333334,0.3299831645537211,76.96666666666667,0.2054804667656325,61.166666666666664,0.4714045207910317
aTS-1106,8396928,17,0.0,0.0,0.0,0.0,0.0,0.0,0.3292,0.0,0.0,0.0,0.0,0.0,0.0,0.0,0.0,0.1037,0.1283,0.0,0.0,0.0,0.4125,0.0,0.0263,1.07,0.0,22.49,0.0,0.8399114969795157,0.0,0.133998927369508,0.0,47.0,0.0,80.60000000000001,0.2943920288775958,79.1,0.2943920288775946,62.63333333333333,0.6182412330330471
aTS-1109,8396928,17,0.0,0.0,0.0,0.0,0.0,0.0,0.0339,0.0,0.0,0.4351,0.0,0.0,0.0,0.0,0.0,0.0,0.0,0.0,0.042,0.0276,0.4615,0.0,0.0,8.17,1.5299999999999998,2.145,0.3450000000000001,2.882784996152286,0.1274243599232569,0.0960911798652209,0.0006972477499556,51.50000000000001,4.500000000000001,78.8,0.3559026084010434,78.83333333333334,0.2054804667656325,55.36666666666667,1.0338708279513884
aTS-110B,8396928,17,0.0267,0.0,0.3964,0.0,0.0,0.0,0.0,0.0,0.0,0.0,0.0,0.0,0.0,0.145,0.0,0.0,0.0,0.0,0.0459,0.0,0.386,0.0,0.0,3.52,0.6800000000000002,18.85,1.6500000000000004,1.4483930597272576,0.0891401881152578,0.3488994390411206,0.0992371236703501,35.0,0.0,78.03333333333335,1.5173075568988033,78.73333333333333,0.2054804667656325,100.0,0.0
aTS-110C,8396928,17,0.0,0.0,0.0,0.0,0.0,0.0,0.0,0.0,0.0,0.416,0.0469,0.0,0.0,0.0,0.0,0.0,0.3224,0.0,0.0,0.0,0.0,0.0204,0.1943,11.71,0.2772483844257102,1.26,0.5233227175144097,3.269632627536471,0.120832895311356,0.0899735180015416,0.0418291448447563,34.0,3.741657386773941,75.73333333333333,0.0471404520791004,77.6,0.2160246899469284,45.29999999999999,1.019803902718557
aTS-110E,8396928,17,0.0,0.0,0.0,0.0,0.0,0.0,0.0487,0.0,0.0,0.3248,0.0,0.2604,0.1506,0.0,0.2155,0.0,0.0,0.0,0.0,0.0,0.0,0.0,0.0,12.05,9.079999999999998,0.2799999999999999,0.1899999999999999,3.787168329788285,0.0674682149154819,0.0243868681297423,0.0235456657596897,37.0,0.0,68.5,0.4546060565661922,73.2,0.4966554808583783,40.53333333333333,1.2710450643291753
aTS-110F,8396928,17,0.0,0.3331,0.0,0.0,0.0821,0.0,0.0,0.0,0.0,0.0,0.0341,0.4528,0.0,0.0,0.0,0.0,0.0,0.0,0.0,0.0979,0.0,0.0,0.0,4.07,0.0,0.07,0.0,3.845016949664466,0.0,0.0013636753927209,0.0,61.0,0.0,73.0,1.6083117442419743,68.56666666666666,0.1699673171197603,49.86666666666667,1.5282524515130198
aTS-1110,8396928,17,0.0,0.0,0.0,0.3469,0.0,0.0553,0.0,0.0,0.0,0.0,0.0,0.0,0.0,0.0,0.0,0.0529,0.0,0.0,0.0,0.0,0.4291,0.1159,0.0,8.595,1.895,3.01,0.26,3.0466182719198143,0.1178264601493268,0.1919406846945175,0.0580022042273764,34.5,5.5,72.36666666666666,1.2552113589175184,70.89999999999999,0.2449489742783169,50.9,2.060744202143165
aTS-1112,8396928,17,0.0,0.0,0.3851,0.0,0.0,0.0,0.1329,0.0,0.0,0.0,0.0,0.4158,0.0,0.0279,0.0,0.0,0.0384,0.0,0.0,0.0,0.0,0.0,0.0,38.46,4.439999999999998,1.46,0.25,3.680296232568713,0.0140960396912106,0.266339797433447,0.0803650379415598,40.5,11.499999999999996,76.43333333333334,0.8178562764256883,76.36666666666666,0.4988876515698587,58.333333333333336,1.1614167593456208
aTS-1114,8396928,17,0.0,0.0,0.0204,0.0,0.0,0.0,0.0,0.0,0.0,0.0633,0.3974,0.0,0.1209,0.0,0.0,0.0,0.0,0.0,0.0,0.0,0.398,0.0,0.0,1.02,0.6000000000000001,11.37,1.37,1.5290322133738443,0.5208921264453896,0.0763914228942739,0.0469233653492236,33.5,0.5000000000000004,78.23333333333333,0.4189935029992181,76.86666666666666,0.4921607686744463,55.1,0.4898979485566367
aTS-1115,8396928,17,0.0,0.0,0.0,0.0,0.0,0.0,0.0,0.0414,0.0,0.4786,0.0,0.0,0.0253,0.3416,0.0,0.0,0.0,0.0,0.0,0.0,0.0,0.113,0.0,9.65,1.0010993956645862,0.27,0.0374165738677394,3.7437247180147897,0.0273631214636694,0.0097477814559545,0.0022609075583855,44.333333333333336,2.357022603955157,72.3,0.4966554808583803,73.33333333333333,1.5584892970081283,46.46666666666666,0.6236095644623235
aTS-1118,8396928,17,0.0,0.0,0.0437,0.0,0.0,0.0,0.0,0.2365,0.0,0.0,0.0546,0.2853,0.0,0.0,0.0,0.0,0.0,0.0,0.0,0.0,0.3799,0.0,0.0,4.875,0.8550000000000004,5.92,1.3499999999999996,2.5560409013405714,0.0285478827921152,0.2216783913273969,0.0908418307766517,35.0,0.9999999999999974,72.76666666666667,0.6182412330330425,73.0,0.7257180352359079,46.6,0.5354126134736324
aTS-1119,8396928,17,0.0,0.032,0.0,0.379,0.0,0.0,0.0654,0.1288,0.0,0.0,0.0,0.3949,0.0,0.0,0.0,0.0,0.0,0.0,0.0,0.0,0.0,0.0,0.0,52.88,9.21,0.615,0.255,4.1447314070890275,0.0310110487423878,0.1628569404291033,0.0770727427531794,27.5,0.5000000000000004,80.06666666666666,0.1885618083164153,77.33333333333333,0.3858612300930069,61.4,0.2828427124746163
aTS-111C,8396928,17,0.0,0.0,0.0,0.3527,0.0,0.0,0.0,0.0,0.0304,0.3486,0.0,0.0,0.0,0.0,0.0,0.0,0.0,0.0,0.0,0.0,0.1369,0.0,0.1316,28.036666666666665,0.7874148983999609,1.0,0.1675310916417208,3.6853510174323567,0.0611134488878773,0.1666777854638649,0.0295070788780302,40.33333333333333,2.3570226039551603,75.1,0.408248290463863,72.33333333333333,1.2970050972229146,52.0,0.2943920288775934
aTS-111D,8396928,17,0.0,0.0,0.1351,0.0,0.0,0.0,0.0646,0.0,0.0,0.3619,0.0,0.0,0.0,0.0683,0.0,0.3702,0.0,0.0,0.0,0.0,0.0,0.0,0.0,5.105,0.6750000000000003,16.814999999999998,1.295,2.159786449162652,0.073446553774116,0.557475314942492,0.1094909875229014,43.5,10.499999999999998,61.23333333333333,2.531578339473002,67.66666666666666,0.5185449728701355,35.733333333333334,1.040299102288483
aTS-1201,8396928,18,0.0,0.0,0.0,0.0,0.0,0.0,0.0,0.0,0.5126,0.0,0.0964,0.0,0.1679,0.0,0.0,0.0,0.0391,0.0,0.0,0.0,0.0,0.0,0.1839,48.50666666666666,11.67893355100922,2.936666666666667,0.5472557801329182,3.624878343221644,0.0531064489837768,0.8974741104147431,0.2604892286770916,46.33333333333333,3.3993463423951895,78.13333333333334,0.4109609335312655,78.4,0.6377042156569671,51.833333333333336,0.5185449728701355
aTS-1203,8396928,18,0.0,0.0,0.0,0.0,0.0,0.0,0.0,0.0,0.426,0.0,0.0,0.0,0.0,0.0679,0.0,0.0,0.0,0.0,0.028,0.0,0.0,0.1266,0.3516,2.935,1.235,37.8,8.05,1.05976235537224,0.1899617305213946,0.5033451613652675,0.2669525319518306,39.0,0.0,78.10000000000001,0.0816496580927737,77.4,0.535412613473634,50.5,1.1313708498984754
aTS-1205,8396928,18,0.0,0.0,0.0,0.0,0.0,0.0,0.0,0.0,0.4378,0.0,0.0,0.0,0.0987,0.0,0.0961,0.0,0.0,0.0,0.0,0.0,0.1137,0.0,0.2537,8.993333333333334,1.9808808366201356,28.123333333333335,7.1747628687101725,1.7010609320401713,0.0980527253314224,1.2439521688672384,0.4902961833263838,30.0,1.4142135623730947,71.5,1.5895492023421836,67.80000000000001,0.8041558721209873,44.400000000000006,1.1518101695447316
aTS-1206,8396928,18,0.0664,0.0,0.0,0.0,0.0,0.0,0.0,0.0,0.581,0.0,0.0,0.0,0.0317,0.0,0.0,0.0,0.0,0.0,0.0487,0.0,0.0,0.0,0.2721,30.676666666666662,10.664237223334617,2.4566666666666666,0.6157019480957397,3.466349702180084,0.0837477906269219,0.5554826655738302,0.3765417978166301,54.0,2.44948974278318,73.83333333333333,1.1085526098877214,75.06666666666666,0.0471404520791038,48.56666666666666,0.8178562764256865
aTS-1208,8396928,18,0.0,0.0,0.0,0.1255,0.0,0.0,0.0,0.0,0.3985,0.0,0.0,0.0,0.2071,0.0,0.0,0.0,0.0,0.0,0.0,0.0,0.0746,0.0,0.1943,6.596666666666667,0.6937979212678251,16.243333333333332,1.563336886989564,2.3171150421401885,0.0742231644018018,0.6978664976497345,0.0790045252496906,40.0,8.48528137423857,79.13333333333334,0.1699673171197563,78.66666666666667,0.1885618083164137,55.0,0.8524474568362969
